Repository: XraySpectroscopy/XASDataLibrary

The XAS Data Library is designed to hold X-ray Absorption Spectra (EXAFS
and XANES) using an SQLite database, with array data encoded using JSON.
The principle goal for the library is as a proposed standard for storing
and exchanging XAS data. The implementation here is intended for initial
reference and comments. 

The idea is provide a format and set of tools for managing Libraries of
XAFS Data, and to be able to share these libraries between different
researchers and different analysis programs.  As the the base format of the
library will be created with SQLite, the SQL syntax and any third party
software that can use SQL and SQLite will be able to explore the data in
the format.

File: data/As/as2s3_100K_scan3.xdi
# XDI/1.0
# Column.1: energy eV
# Column.2: i0
# Column.3: itrans
# Column.4: irefer
# Beamline.name: SSRL 2-3
# Beamline.notes: vert slits = 0.6mm
# Detector.I0: N2 15cm
# Detector.I1: Ar 30cm
# Detector.I2: Ar 15cm
# Element.edge: K
# Element.symbol: As
# Mono.d_spacing: 3.13550
# Mono.name: Si(111)
# Mono.notes: unfocused, detuned 75%, clockwise at E=12000eV
# Sample.formula: As2S3
# Sample.name: As2S3 arsenious sulfide (orpiment)
# Sample.prep: powder on tape (5 layers)
# Sample.reference: GaAs powder
# Sample.temperature: 100K
# Scan.start_time: 1997-04-19 22:41:20
# ///
#    Note: mono d_spacing is nominal!
#     exafs to K16, GaAs in IR
#     413  E XMU XMUR I0
#-------------
#   energy   i0   itrans  irefer
   11634.8900  516546.310000  92236.501381  37653.000504
   11644.9080  513485.310000  92039.462138  37779.983350
   11654.9440  510722.310000  91877.486199  37956.995361
   11664.9980  508149.310000  91764.482484  38132.991334
   11675.0700  506275.310000  91754.507357  38358.003883
   11684.8620  503630.310000  91598.462538  38510.983527
   11694.9690  500118.310000  91323.458242  38615.984248
   11705.0930  498223.310000  91298.502927  38834.001499
   11714.9370  495455.310000  91118.527407  38985.011743
   11725.0950  493347.310000  91037.490826  39171.996197
   11734.9740  491038.310000  90940.472961  39357.987850
   11744.8670  488365.310000  90758.461809  39493.982237
   11755.0790  485997.310000  90659.532503  39690.012785
   11765.0090  483055.310000  90418.524239  39806.012175
   11774.9540  480602.310000  90285.523304  39975.010836
   11784.9180  478834.310000  90253.522726  40185.009555
   11794.8960  476031.310000  90016.467821  40299.986315
   11804.8950  473829.310000  89884.467510  40447.985958
   11814.9090  470667.310000  89529.528321  40514.012270
   11824.9400  469218.310000  89468.458117  40687.980926
   11834.9890  466047.310000  89014.488852  40659.993672
   11845.0570  464174.310000  88494.477575  40540.989543
   11845.3610  463333.310000  88323.542106  40454.018648
   11845.9730  463412.310000  88301.507167  40449.002219
   11846.5830  463169.310000  88227.496629  40417.997465
   11846.8890  463543.310000  88286.465905  40441.982729
   11847.4990  463110.310000  88155.497858  40391.997201
   11848.1100  462835.310000  88070.469947  40345.985139
   11848.4150  462691.310000  88033.472781  40324.987526
   11849.0270  462503.310000  87952.483963  40285.991928
   11849.6370  462318.310000  87854.464817  40243.984389
   11849.9420  461612.310000  87693.465153  40157.984322
   11850.5560  461334.310000  87561.461555  40090.983737
   11850.8600  461843.310000  87645.535779  40125.015900
   11851.4710  461710.310000  87555.480893  40076.990225
   11852.0830  461749.310000  87444.484116  40012.992936
   11852.3900  461648.310000  87428.504456  40015.003346
   11853.0000  462288.310000  87440.515915  39999.007610
   11853.6100  462033.310000  87283.460417  39912.980151
   11853.9170  461640.310000  87139.478676  39838.988290
   11854.5290  461260.310000  86943.505652  39718.002461
   11855.1400  461827.310000  86895.481409  39673.990955
   11855.4460  461900.310000  86845.535668  39633.015220
   11856.0580  461174.310000  86500.490490  39452.995830
   11856.3630  461516.310000  86458.488291  39406.993265
   11856.9760  461582.310000  86228.469110  39259.984390
   11857.5880  461293.310000  85889.457193  39046.982008
   11857.8940  460822.310000  85665.529687  38927.012719
   11858.5040  460683.310000  85235.485517  38660.992416
   11859.1180  460999.310000  84847.501592  38397.000565
   11859.4240  460552.310000  84549.523800  38206.010385
   11860.0350  460674.310000  83965.525796  37827.010367
   11860.6470  460481.310000  83145.515252  37313.006610
   11860.9550  460450.310000  82780.534686  37062.017029
   11861.5660  460363.310000  81653.524309  36343.009772
   11861.8720  459815.310000  80933.506397  35905.001698
   11862.4840  459228.310000  79138.500932  34770.001661
   11863.0980  459377.310000  76867.479871  33329.990208
   11863.4030  458927.310000  75656.535782  32582.014429
   11864.0170  458297.310000  71893.519029  30310.006999
   11864.6280  458479.310000  66773.491321  27332.997318
   11864.9350  459029.310000  63852.520960  25697.007983
   11865.5470  458819.310000  56409.493704  21789.998332
   11865.8540  458341.310000  52990.525049  20081.008646
   11866.4670  458779.310000  44287.491946  15891.991265
   11867.0780  458822.310000  35747.488357  11998.000500
   11867.3880  458713.310000  32300.490568  10468.999043
   11867.9990  458480.310000  26941.486467  8094.998051
   11868.6110  459080.310000  24535.502789  6894.997592
   11868.9190  459038.310000  24421.494597  6733.995622
   11869.5320  458732.310000  26010.487896  6979.999445
   11870.1450  458059.310000  29586.485128  7904.993699
   11870.4510  458052.310000  31752.497751  8503.002969
   11871.0640  457942.310000  36427.508436  9833.001374
   11871.3710  457443.310000  38178.516590  10344.003341
   11871.9850  457020.310000  42235.488693  11561.999691
   11872.5990  456909.310000  45189.507494  12504.004147
   11872.9050  456841.310000  46137.500893  12823.995799
   11873.5180  456781.310000  47278.504526  13289.001556
   11874.1330  456756.310000  47429.481606  13488.992873
   11874.4390  456660.310000  47274.489234  13528.002689
   11875.0530  456928.310000  46717.485091  13588.998176
   11875.3580  456814.310000  46405.499897  13604.994724
   11875.9750  456656.310000  45838.486327  13683.997044
   11876.5880  456762.310000  45541.506741  13826.003714
   11876.8940  456705.310000  45496.497593  13891.002759
   11877.5090  456531.310000  45479.482253  14077.999853
   11878.1230  456360.310000  45673.517813  14282.009253
   11878.4300  456568.310000  45829.515528  14383.997838
   11879.0440  456482.310000  46092.486216  14564.993555
   11879.3510  456119.310000  46177.488620  14622.002576
   11879.9660  456169.310000  46470.515419  14787.999902
   11880.5800  456343.310000  46734.488274  14926.996200
   11880.8870  455984.310000  46807.497872  14976.995657
   11881.5000  455477.310000  46964.495534  15056.998535
   11882.1160  455209.310000  47130.499308  15119.999462
   11882.4240  455066.310000  47205.487414  15149.994132
   11883.0370  455105.310000  47388.512297  15199.003139
   11883.6520  454503.310000  47481.501654  15225.005827
   11883.9590  454099.310000  47511.506253  15228.001220
   11884.5740  453948.310000  47646.507709  15268.003085
   11884.8810  453909.310000  47695.517483  15289.012305
   11885.4960  453460.310000  47775.489997  15330.997303
   11886.1100  453298.310000  47875.477901  15371.996265
   11886.4190  453586.310000  47972.482784  15411.986814
   11887.0340  453732.310000  48110.497599  15469.005837
   11887.6480  453820.310000  48262.522449  15528.007467
   11887.9550  453441.310000  48285.477643  15533.994960
   11888.5720  454050.310000  48508.498378  15613.001660
   11888.8790  453877.310000  48576.502155  15622.995810
   11889.4930  453956.310000  48750.475924  15667.992857
   11890.1090  453619.310000  48903.517287  15717.006176
   11890.4170  453506.310000  48965.510526  15730.007336
   11891.0320  453774.310000  49182.504462  15790.996880
   11891.6480  453409.310000  49320.522465  15833.014283
   11891.9560  452680.310000  49353.523372  15835.007584
   11892.5700  453193.310000  49593.499534  15929.994320
   11892.8790  452893.310000  49636.506392  15955.994335
   11893.4950  452457.310000  49773.485181  16032.989065
   11894.1090  452722.310000  49996.496617  16153.002332
   11894.4190  453106.310000  50129.506051  16222.007011
   11895.0350  452839.310000  50285.478544  16329.990717
   11895.6490  452381.060000  50401.245031  16425.760715
   11896.2660  452522.340000  50592.539873  16538.039175
   11896.8810  452284.120000  50729.295611  16616.838794
   11897.4980  452627.440000  50922.575861  16697.155221
   11898.4220  451986.250000  51065.328246  16736.981949
   11899.0380  452462.590000  51236.649457  16774.352545
   11899.6550  452681.440000  51390.465295  16797.241141
   11900.5800  453091.810000  51575.759039  16829.625837
   11901.1950  452604.720000  51591.563537  16821.539222
   11902.1210  452954.090000  51725.907789  16864.971418
   11903.0450  453134.030000  51806.724305  16892.925988
   11903.6620  453729.470000  51879.054751  16931.404287
   11904.5870  453767.410000  51889.930499  16962.393626
   11905.5130  454145.870000  51883.273033  16983.910352
   11906.4380  454671.870000  51888.126834  17006.931461
   11907.3630  455373.370000  51870.471370  17014.478803
   11908.2910  455815.370000  51797.393899  17007.558063
   11909.2150  455748.910000  51643.741759  16959.141702
   11910.1430  456487.970000  51549.646190  16929.257650
   11911.0680  457555.530000  51454.054014  16882.882763
   11912.3030  457774.590000  51170.945557  16770.022230
   11913.2290  458298.220000  50987.377780  16686.701880
   11914.1560  459497.310000  50854.320659  16636.899461
   11915.3920  460474.940000  50623.729818  16569.595758
   11916.3180  460851.090000  50424.691995  16526.827599
   11917.5560  461098.750000  50135.143453  16495.576075
   11918.7930  462236.940000  49983.083429  16523.830584
   11919.7190  463265.620000  49913.553689  16560.619918
   11920.9570  464363.840000  49819.495478  16602.916669
   11922.1930  464809.560000  49700.986068  16593.744273
   11923.4320  465841.810000  49685.995513  16618.094187
   11924.6690  466455.560000  49660.445605  16625.933796
   11925.9080  468282.840000  49809.487221  16692.332335
   11927.1460  468948.620000  49874.966833  16717.218066
   11928.3840  469732.940000  49974.022501  16739.652739
   11929.6230  470868.750000  50119.511971  16784.576391
   11930.8610  472458.090000  50344.533567  16833.030285
   11932.4110  474396.970000  50679.093099  16898.020090
   11933.6510  475278.310000  50911.129213  16930.513869
   11934.8910  475983.220000  51167.706545  16961.542941
   11936.4410  477301.620000  51565.746168  17042.063613
   11937.9920  478685.530000  51991.324506  17150.131963
   11939.2320  479690.970000  52323.420632  17259.713459
   11940.7840  480216.940000  52698.024029  17414.809417
   11942.3360  480913.410000  53081.115947  17575.418209
   11943.5770  482983.370000  53562.715646  17765.550598
   11945.1300  486026.870000  54223.799132  18019.200980
   11946.6840  488619.910000  54792.422403  18234.363296
   11948.2370  489705.440000  55191.561349  18410.056560
   11949.7910  491265.470000  55598.190390  18567.275580
   11951.3460  492695.030000  55955.312563  18722.001484
   11952.8990  494756.120000  56356.971704  18889.249568
   11954.7670  496700.720000  56696.113969  19057.022555
   11956.3220  498363.840000  56948.788275  19197.314754
   11957.8780  499996.470000  57167.984971  19308.125900
   11959.7450  501828.620000  57389.632410  19395.433795
   11961.3010  503565.280000  57563.826380  19456.288932
   11963.1710  505900.440000  57777.526838  19511.653277
   11964.7290  507935.160000  57946.768326  19566.556379
   11966.5980  510008.340000  58096.480099  19640.957976
   11968.4700  511642.090000  58182.657988  19737.874188
   11970.0270  513553.310000  58304.416250  19870.333508
   11971.9000  515984.090000  58448.611464  20046.286641
   11973.7710  518010.340000  58562.361995  20191.772177
   11975.6440  519732.160000  58619.628741  20292.768721
   11977.5190  522334.470000  58791.373198  20401.289912
   11979.3920  524870.250000  58929.634066  20482.340773
   11981.2670  526248.620000  58978.428751  20521.903162
   11983.1410  527958.500000  59048.709151  20547.980881
   11985.0170  529821.870000  59145.520462  20571.587079
   11987.2060  530632.750000  59129.807978  20525.708269
   11989.0830  534407.120000  59483.617915  20591.347133
   11991.2730  538303.060000  59865.879001  20658.476307
   11993.1510  540798.500000  60125.722865  20671.165353
   11995.3440  542702.440000  60359.067035  20673.365420
   11997.2250  544647.940000  60623.863596  20709.066598
   11999.4170  547786.870000  61079.255292  20844.336652
   12001.2990  549917.370000  61452.101292  20984.079488
   12003.4940  552837.440000  61972.454130  21199.360118
   12005.6880  555329.940000  62479.307605  21423.135230
   12007.8860  557942.000000  63044.700991  21677.460071
   12010.0830  559711.560000  63539.552093  21889.292266
   12012.2820  561595.620000  64057.944306  22137.633942
   12014.4810  565523.250000  64799.857791  22463.514354
   12016.6820  569126.370000  65514.238510  22770.902183
   12018.8810  571980.000000  66106.166021  23039.820056
   12021.0830  573957.120000  66579.564405  23276.230501
   12023.6020  577271.810000  67191.532163  23571.190625
   12025.8040  580217.000000  67687.949903  23823.659213
   12028.0080  582752.690000  68081.866077  24022.644202
   12030.5270  585809.870000  68515.382562  24235.179672
   12032.7330  588721.620000  68893.335097  24425.201322
   12035.2570  591693.870000  69262.760113  24613.729319
   12037.7800  594129.620000  69556.718345  24781.775175
   12039.9890  596955.870000  69897.241928  24965.383144
   12042.5140  600218.690000  70250.194166  25135.471914
   12045.0400  603322.000000  70577.687317  25305.102390
   12047.5660  606045.810000  70849.759899  25474.261189
   12050.0960  609146.120000  71169.273496  25624.941980
   12052.6250  611865.000000  71420.266238  25723.106407
   12055.1540  613190.370000  71552.785952  25745.798336
   12057.6880  616223.250000  71847.823278  25811.014430
   12060.2210  621575.690000  72444.350625  26030.754114
   12062.7540  624820.620000  72802.449422  26193.036698
   12065.2880  628779.060000  73245.948738  26406.783794
   12068.1420  631562.000000  73573.073963  26575.111394
   12070.6780  634901.440000  73964.612861  26732.920254
   12073.2180  638545.440000  74417.701709  26878.261568
   12076.0730  640946.940000  74749.287211  26963.111108
   12078.6150  645300.940000  75327.387585  27138.483655
   12081.4730  647499.500000  75699.005379  27243.392683
   12084.3350  651149.560000  76259.145912  27432.799367
   12086.8780  653941.120000  76726.742929  27607.744103
   12089.7420  658951.190000  77465.870986  27907.192882
   12092.6060  662442.810000  78038.494923  28189.152184
   12095.4740  665714.870000  78631.663022  28509.645133
   12098.3400  668175.560000  79130.307322  28802.666031
   12101.2090  670173.690000  79592.504003  29070.209393
   12104.0800  675144.310000  80396.163760  29444.274019
   12106.9520  677582.500000  80920.348301  29726.839261
   12109.8250  681848.190000  81663.001213  30103.915241
   12112.6970  682746.440000  81963.214761  30313.529959
   12115.8940  690213.120000  83104.879576  30869.644409
   12118.7710  692325.370000  83537.115740  31137.305466
   12121.6500  697306.190000  84327.802195  31551.461502
   12124.8500  699495.440000  84754.028168  31821.150385
   12127.7310  703490.250000  85367.803130  32132.375910
   12130.9360  706626.560000  85877.968933  32400.074516
   12133.8190  710873.370000  86500.769744  32681.338034
   12137.0270  712744.690000  86793.981157  32812.087792
   12140.2350  719382.560000  87687.756984  33138.375403
   12143.4450  722452.940000  88095.044512  33281.190346
   12146.3370  725506.810000  88517.782047  33447.497108
   12149.5510  729033.250000  88963.070142  33618.339664
   12152.7650  733183.120000  89503.926277  33833.725245
   12155.9810  737327.560000  90032.187378  34044.593675
   12159.2000  740234.560000  90417.977063  34235.985858
   12162.4210  745560.000000  91094.334631  34526.923599
   12165.6420  747620.000000  91398.112522  34707.341233
   12169.1890  752517.500000  92067.522878  35022.333296
   12172.4150  755935.500000  92577.307764  35283.790120
   12175.6430  760706.060000  93251.675698  35609.798129
   12178.8720  764257.060000  93815.510412  35880.307183
   12182.4260  767686.690000  94369.855439  36156.335683
   12185.6580  772188.750000  95076.707671  36455.885565
   12189.2180  775204.310000  95635.168181  36759.997167
   12192.4520  780363.440000  96457.043087  37149.583503
   12196.0160  783574.060000  97061.381942  37483.677888
   12199.5790  787108.250000  97734.320959  37837.326412
   12202.8220  791085.870000  98428.709101  38182.474234
   12206.3900  795058.060000  99155.680314  38555.167720
   12209.9610  799019.750000  99877.023465  38945.325951
   12213.5340  803840.000000  100717.970982  39387.044577
   12217.1070  807707.690000  101413.399081  39801.270077
   12220.6860  812624.940000  102276.371606  40281.027429
   12224.2630  814499.690000  102728.855616  40599.313088
   12227.8450  819643.000000  103593.841140  41052.107713
   12231.4270  824069.810000  104355.281670  41470.409433
   12235.0130  828292.060000  105076.202146  41840.209280
   12238.9270  831896.940000  105746.694839  42236.562799
   12242.5160  835269.250000  106349.743305  42551.445573
   12246.1080  840362.120000  107179.274406  42964.843754
   12250.0290  844255.500000  107835.204110  43265.717333
   12253.6250  848725.370000  108587.756236  43566.158131
   12257.5500  852998.750000  109281.823489  43879.120069
   12261.1520  856277.690000  109867.349861  44148.582838
   12265.0810  860414.120000  110545.346045  44490.545603
   12269.0160  863306.060000  111077.957519  44768.075045
   12272.6230  868535.560000  111856.917137  45159.060217
   12276.5610  873127.560000  112577.476206  45515.597163
   12280.5020  874504.060000  112906.600998  45729.684438
   12284.4450  881096.060000  113920.137560  46222.244051
   12288.3910  885126.620000  114568.249191  46587.352943
   12292.3380  888537.620000  115163.860456  46952.980578
   12296.2890  893786.250000  115999.937536  47405.106389
   12300.2430  897695.310000  116708.539601  47836.766252
   12304.1980  902452.870000  117498.723211  48263.962648
   12308.1580  904715.000000  117998.271609  48608.634366
   12312.1190  910476.620000  118939.412005  49133.850688
   12316.0840  914152.810000  119653.102721  49528.603227
   12320.3800  917730.440000  120356.203592  49962.843999
   12324.3490  923053.620000  121285.870591  50479.621793
   12328.6520  925283.310000  121851.120005  50839.955534
   12332.6270  930362.560000  122773.765837  51370.755923
   12336.6040  933460.250000  123445.946537  51800.089673
   12340.9150  939652.500000  124539.648377  52386.945367
   12345.2290  942101.250000  125153.846544  52782.318244
   12349.2150  946858.560000  126051.521752  53276.195941
   12353.5360  950906.370000  126871.733473  53736.609127
   12357.8590  954554.690000  127650.484414  54182.552040
   12362.1870  958598.500000  128447.636334  54651.967835
   12366.1830  962910.810000  129284.420923  55126.960110
   12370.5150  968514.690000  130276.700064  55681.460756
   12374.8510  972765.060000  131130.445329  56177.470381
   12379.1890  976612.940000  131889.625400  56634.967884
   12383.5320  980339.370000  132616.407598  57043.019294
   12387.8760  983483.250000  133289.653587  57412.572169
   12392.5600  986076.690000  133887.531516  57764.692376
   12396.9110  993546.690000  135120.781517  58416.288076
   12401.2650  997567.120000  135905.587448  58879.414753
   12405.6210  1001849.100000  136665.819400  59323.028614
   12410.3170  1005439.600000  137434.733339  59781.236319
   12414.6820  1008817.600000  138088.975994  60190.885125
   12419.0490  1013552.200000  138937.816434  60698.092301
   12423.7550  1016414.200000  139607.124235  61150.798630
   12428.1290  1020450.800000  140386.982412  61627.042105
   12432.8420  1024159.900000  141152.370077  62131.825510
   12437.5600  1028625.500000  142023.242532  62690.111508
   12441.9420  1031749.600000  142726.509909  63167.863376
   12446.6660  1037415.300000  143763.503149  63816.234053
   12451.3950  1040045.400000  144412.768206  64295.017829
   12456.1250  1044385.100000  145310.752537  64854.420287
   12460.5220  1048201.200000  146119.069110  65392.261854
   12465.2610  1050462.900000  146732.060093  65850.702950
   12470.0030  1056954.100000  147957.424509  66583.590623
   12474.7480  1060759.900000  148817.365178  67145.030687
   12479.4980  1066002.100000  149862.704963  67790.947932
   12484.2500  1069356.900000  150659.710180  68325.456885
   12489.0070  1073031.100000  151502.136380  68883.441761
   12494.1070  1076163.900000  152261.136878  69378.973947
   12498.8710  1080041.300000  153173.545077  69974.973740
   12503.6400  1084511.100000  154096.582565  70531.566780
   12508.4110  1087278.400000  154827.094063  71022.652261
   12513.5270  1090321.300000  155614.952429  71559.187354
   12518.3070  1096676.600000  156836.461004  72280.306979
   12523.4320  1100526.500000  157723.418087  72874.915171
   12528.2200  1104310.900000  158566.933811  73429.062161
   12533.3520  1107137.900000  159329.039683  73962.787556
   12538.1460  1110568.300000  160106.488227  74502.929389
   12543.2880  1112820.300000  160753.620066  74974.681963
   12548.0900  1118047.800000  161791.166462  75637.917200
   12553.2390  1121841.800000  162690.085966  76248.609398
   12558.3930  1124943.300000  163461.732894  76805.919451
   12563.5510  1129840.300000  164484.702882  77471.658623
   12568.7130  1134053.800000  165425.331834  78135.986537
   12573.5360  1138279.900000  166341.439816  78754.824732
   12578.7070  1143719.400000  167466.923837  79494.120435
   12583.8810  1146989.500000  168283.147547  80117.047791
   12589.0610  1150468.100000  169149.710211  80734.418362
   12594.2440  1154607.100000  170062.733901  81406.277722
   12599.4320  1157867.900000  170903.415558  82044.729121
   12604.9720  1159079.000000  171424.511449  82546.651250
   12610.1680  1163256.600000  172440.071492  83258.086932
   12615.3690  1165964.800000  173182.365959  83861.135139
   12620.5740  1170525.500000  174236.935680  84592.598301
   12625.7840  1172220.800000  174892.998241  85130.565980
   12631.3480  1176727.500000  175949.770539  85882.163055
   12636.5660  1181226.800000  177034.891170  86648.199626
   12642.1370  1184741.500000  177957.522881  87339.750056
   12647.3640  1188549.800000  178923.830524  88025.908637
   12652.9450  1192310.500000  179885.457350  88730.483530
   12658.1840  1192915.900000  180337.649642  89174.624914
   12663.7740  1196557.600000  181315.398252  89884.287314
   12669.0200  1200995.000000  182402.659636  90645.487707
   12674.6200  1204340.900000  183303.404001  91343.189427
   12680.2280  1206607.300000  184050.617714  91921.395587
   12685.8370  1210279.100000  184991.203102  92656.042869
   12691.1020  1213958.500000  185960.593157  93338.370858
   12696.7220  1218217.500000  187023.261797  94143.094224
   12702.3490  1222685.900000  188106.496883  94950.373911
   12707.9790  1224099.900000  188737.295525  95547.191512
   12713.6130  1227655.400000  189685.692131  96274.583201
   12719.2550  1227714.300000  190081.404837  96741.398824
   12724.9010  1229884.800000  190848.665248  97384.755638
   12730.5510  1234624.900000  192004.436442  98230.619887
   12736.2080  1238712.400000  193007.824977  99019.067441
   12741.8680  1242060.400000  193954.557620  99771.951084
   12747.8890  1244550.000000  194770.958765  100517.445327
   12753.5620  1246048.100000  195439.780166  101153.392478
   12759.2370  1251219.600000  196623.166137  102040.902176
   12764.9190  1253523.800000  197397.982041  102733.885017
   12770.9620  1256014.400000  198233.338068  103482.416764
   12776.6540  1257324.600000  198890.099658  104114.391104
   12782.3510  1262348.300000  200082.542822  105007.995567
   12788.4100  1263112.400000  200685.320746  105631.034230
   12794.1190  1267390.100000  201810.679069  106522.606006
   12800.1890  1268199.400000  202402.720424  107130.817178
   12806.2660  1272732.000000  203617.055350  108090.414704
   12811.9890  1275434.300000  204485.900530  108848.545704
   12818.0770  1279101.000000  205555.437499  109699.286856
   12824.1700  1280334.400000  206211.341562  110365.465543
   12829.9100  1282759.100000  207085.672392  111112.131370
   12836.0160  1284845.500000  207887.643160  111839.382438
   12842.1270  1286664.300000  208617.062476  112538.122894
   12848.2440  1291279.600000  209905.188135  113547.487750
   12854.3660  1294378.500000  210871.498510  114396.197088
   12860.4950  1298122.900000  211967.630546  115296.604423
   12866.2690  1299931.800000  212743.045972  116046.396450
   12872.4080  1300745.100000  213353.098605  116707.783428
   12878.5550  1302389.000000  214120.416194  117429.558216
   12885.0690  1304384.500000  214975.605949  118275.063806

File: data/As/as2s3_10K_scan1.xdi
# XDI/1.0
# Column.1: energy eV
# Column.2: i0
# Column.3: itrans
# Column.4: irefer
# Beamline.name: SSRL 2-3
# Beamline.notes: vert slits = 0.6mm
# Detector.I0: N2 15cm
# Detector.I1: Ar 30cm
# Detector.I2: Ar 15cm
# Element.edge: K
# Element.symbol: As
# Mono.d_spacing: 3.13550
# Mono.name: Si(111)
# Mono.notes: unfocused, detuned 75%, clockwise at E=12000eV
# Sample.formula: As2S3
# Sample.name: As2S3 arsenious sulfide (orpiment)
# Sample.prep: powder on tape (5 layers)
# Sample.reference: GaAs powder
# Sample.temperature: 10K
# Scan.start_time: 1997-04-19 16:23:01
# ///
#    Note: mono d_spacing is nominal!
#     exafs to K16, GaAs in IR
#     413  E XMU XMUR I0
#-------------
#   energy   i0   itrans  irefer
   11634.8900  583761.310000  92987.510044  38257.005106
   11644.9080  581622.310000  93012.536503  38498.015141
   11654.9440  579259.310000  93014.485184  38721.993097
   11664.9980  576621.310000  92973.521964  38936.010514
   11675.0700  574120.310000  92927.532936  39136.012295
   11684.8620  569563.310000  92549.528494  39213.012545
   11694.9690  565371.310000  92253.544148  39322.017398
   11705.0930  562943.310000  92215.472439  39535.987392
   11714.9370  561438.310000  92320.470737  39809.986652
   11725.0950  559764.310000  92399.523355  40057.011231
   11734.9740  557078.310000  92303.478021  40257.991168
   11744.8670  553807.310000  92099.527261  40392.010696
   11755.0790  550642.310000  91946.458352  40551.981023
   11765.0090  548254.310000  91890.463047  40752.983374
   11774.9540  546050.310000  91827.527302  40957.011406
   11784.9180  541802.310000  91455.470554  41019.985256
   11794.8960  539035.310000  91305.504768  41191.003834
   11804.8950  536693.310000  91202.454860  41358.977752
   11814.9090  533678.310000  90950.485378  41466.992184
   11824.9400  530495.310000  90614.488483  41524.994261
   11834.9890  527822.310000  90235.479561  41536.991555
   11845.0570  525140.310000  89533.466613  41335.983178
   11845.3610  524754.310000  89472.487170  41314.993470
   11845.9730  523883.310000  89302.543372  41240.021013
   11846.5830  524671.310000  89377.501580  41271.000668
   11846.8890  524794.310000  89398.543969  41270.018637
   11847.4990  524224.310000  89277.515070  41229.007133
   11848.1100  523635.310000  89133.519866  41166.008060
   11848.4150  524161.310000  89202.536962  41193.018185
   11849.0270  523763.310000  89083.477877  41142.990969
   11849.6370  523628.310000  88983.512571  41096.004414
   11849.9420  523005.310000  88859.513001  41032.006848
   11850.5560  522873.310000  88756.458508  40987.981830
   11850.8600  522712.310000  88698.522884  40959.011053
   11851.4710  522021.310000  88486.536527  40851.016749
   11852.0830  521618.310000  88354.498433  40786.001152
   11852.3900  521373.310000  88266.470334  40741.988172
   11853.0000  521783.310000  88249.531477  40733.012710
   11853.6100  521695.310000  88094.466367  40654.983351
   11853.9170  521462.310000  87984.529645  40580.014817
   11854.5290  521355.310000  87833.483262  40513.991609
   11855.1400  521730.310000  87722.533681  40449.015595
   11855.4460  521746.310000  87668.484022  40405.991304
   11856.0580  521879.310000  87505.474249  40312.986159
   11856.3630  521423.310000  87318.487227  40215.995201
   11856.9760  521586.310000  87111.487527  40098.994697
   11857.5880  521783.310000  86874.485951  39952.992948
   11857.8940  521684.310000  86734.491874  39865.996194
   11858.5040  521024.310000  86278.522848  39620.010288
   11859.1180  520569.310000  85836.475593  39371.989600
   11859.4240  520830.310000  85625.513027  39249.004786
   11860.0350  520328.310000  85053.458109  38913.980336
   11860.6470  520418.310000  84454.500227  38562.998571
   11860.9550  520257.310000  84127.500918  38380.998873
   11861.5660  520104.310000  83320.480859  37893.992399
   11861.8720  519678.310000  82795.522639  37596.008413
   11862.4840  518631.310000  81510.532528  36851.014374
   11863.0980  518822.310000  80125.523968  36033.009706
   11863.4030  519118.310000  79459.528360  35636.012542
   11864.0170  518475.310000  77329.491927  34390.996773
   11864.6280  518430.310000  74523.507438  32777.002025
   11864.9350  517503.310000  72687.535688  31738.016507
   11865.5470  517756.310000  68348.504818  29311.003381
   11865.8540  517767.310000  66244.532479  28164.013130
   11866.4670  517293.310000  59868.473302  24797.988584
   11867.0780  517041.310000  51737.495733  20713.997399
   11867.3880  518301.310000  47369.509048  18605.003551
   11867.9990  517905.310000  37914.492480  14231.996811
   11868.6110  517594.310000  28718.506768  10187.003591
   11868.9190  517196.310000  25468.503002  8796.003867
   11869.5320  517599.310000  19042.501654  6083.002523
   11870.1450  518159.310000  15587.506737  4569.001739
   11870.4510  517841.310000  15056.500788  4262.998747
   11871.0640  517381.310000  16105.505115  4372.002518
   11871.3710  517161.310000  17196.499359  4634.001907
   11871.9850  516939.310000  21031.503470  5665.003310
   11872.5990  516115.310000  25477.487256  6916.993497
   11872.9050  515843.310000  27704.505588  7553.998733
   11873.5180  515786.310000  31892.489774  8795.995418
   11874.1330  515840.310000  34829.483003  9692.992879
   11874.4390  515257.310000  35657.496561  9972.002406
   11875.0530  514710.310000  36827.514320  10409.004382
   11875.3580  515060.310000  37034.503332  10526.995951
   11875.9750  515934.310000  36856.516855  10624.009120
   11876.5880  515508.310000  36154.500051  10583.005117
   11876.8940  515456.310000  35839.496777  10563.002307
   11877.5090  515593.310000  35215.498916  10577.999187
   11878.1230  515561.310000  34864.503832  10656.001232
   11878.4300  515049.310000  34761.506644  10699.998953
   11879.0440  514890.310000  34803.497607  10853.003779
   11879.3510  514836.310000  34875.514945  10919.006709
   11879.9660  515110.310000  35171.499168  11112.005183
   11880.5800  514964.310000  35470.508236  11278.007578
   11880.8870  514144.310000  35578.516436  11347.006729
   11881.5000  513789.310000  35843.501402  11485.005083
   11882.1160  514341.310000  36157.488298  11626.001198
   11882.4240  514598.310000  36280.507579  11679.003018
   11883.0370  513508.310000  36435.486818  11755.993696
   11883.6520  513501.310000  36658.509364  11833.998062
   11883.9590  513452.310000  36755.510229  11869.002297
   11884.5740  513386.310000  36947.485835  11923.993166
   11884.8810  512944.310000  36991.504633  11932.004953
   11885.4960  512581.310000  37147.495466  11988.002429
   11886.1100  511986.310000  37246.496488  12019.001868
   11886.4190  512076.310000  37316.502568  12046.999887
   11887.0340  511312.310000  37406.503425  12083.000866
   11887.6480  511501.310000  37550.517002  12137.006170
   11887.9550  511283.310000  37595.481085  12156.996641
   11888.5720  511912.310000  37779.489171  12229.992554
   11888.8790  511775.310000  37836.516492  12249.004655
   11889.4930  512158.310000  38032.489317  12313.999384
   11890.1090  511637.310000  38176.494352  12358.993234
   11890.4170  511788.310000  38263.486353  12381.000533
   11891.0320  512366.310000  38502.486301  12453.999527
   11891.6480  511175.310000  38628.509957  12487.006252
   11891.9560  511411.310000  38744.514263  12520.010175
   11892.5700  511280.310000  38953.514202  12590.001808
   11892.8790  511236.310000  39040.514080  12606.000484
   11893.4950  510940.310000  39223.488870  12671.999216
   11894.1090  510896.310000  39429.515246  12754.009003
   11894.4190  511262.310000  39565.510243  12801.006304
   11895.0350  511043.310000  39765.485676  12898.001050
   11895.6490  510431.060000  39919.246835  12997.754144
   11896.2660  509984.340000  40101.511199  13101.032179
   11896.8810  510525.120000  40344.288795  13221.837822
   11897.4980  510706.440000  40552.561347  13336.157343
   11898.4220  510597.250000  40824.366406  13460.993314
   11899.0380  510373.590000  40981.632846  13521.350936
   11899.6550  510859.440000  41173.443936  13586.225979
   11900.5800  510870.810000  41402.768072  13634.628096
   11901.1950  510520.720000  41497.543157  13650.528304
   11902.1210  510390.090000  41623.891433  13666.974685
   11903.0450  510669.030000  41755.730091  13707.932633
   11903.6620  511690.470000  41896.064288  13750.399682
   11904.5870  511908.410000  41944.894551  13773.393478
   11905.5130  512358.870000  41986.254776  13807.905597
   11906.4380  512503.870000  41966.104729  13812.932102
   11907.3630  513453.370000  41973.489519  13837.485042
   11908.2910  513531.370000  41875.382233  13816.563389
   11909.2150  513982.910000  41775.749508  13798.142972
   11910.1430  514612.970000  41669.652396  13773.260996
   11911.0680  515268.530000  41515.057064  13724.879150
   11912.3030  516000.590000  41267.980507  13634.044119
   11913.2290  516409.220000  41058.361804  13549.687891
   11914.1560  517261.310000  40834.290507  13465.881391
   11915.3920  518362.940000  40526.725821  13341.595730
   11916.3180  519633.090000  40346.674153  13281.817125
   11917.5560  520353.750000  39997.136688  13187.571971
   11918.7930  520963.940000  39699.072564  13136.831188
   11919.7190  521647.620000  39496.549057  13122.617950
   11920.9570  522662.840000  39280.514858  13114.921015
   11922.1930  524076.560000  39148.996132  13116.746604
   11923.4320  524526.810000  38995.979141  13103.082946
   11924.6690  524804.560000  38867.480596  13078.948156
   11925.9080  526714.810000  38905.485051  13108.334438
   11927.1460  530325.620000  39099.989375  13184.227058
   11928.3840  528418.940000  38940.989716  13135.643538
   11929.6230  530230.750000  39087.522138  13177.585119
   11930.8610  531039.120000  39176.563216  13201.041010
   11932.4110  532341.940000  39352.087666  13228.016298
   11933.6510  534541.310000  39605.144232  13284.514249
   11934.8910  535388.190000  39828.712531  13324.534999
   11936.4410  537274.620000  40203.753441  13401.067399
   11937.9920  537392.560000  40498.334574  13466.132796
   11939.2320  539424.000000  40882.410262  13571.702188
   11940.7840  540806.940000  41309.989924  13715.798690
   11942.3360  541722.370000  41734.104061  13877.414156
   11943.5770  542222.370000  42036.706213  14003.540550
   11945.1300  544196.870000  42552.817744  14201.208616
   11946.6840  547356.870000  43129.447603  14422.377636
   11948.2370  550644.440000  43714.563236  14642.061353
   11949.7910  551982.500000  44113.212594  14811.284299
   11951.3460  554371.060000  44551.340620  14980.004012
   11952.8990  555878.120000  44872.990308  15108.266760
   11954.7670  557805.750000  45210.157430  15262.026016
   11956.3220  558200.810000  45346.807274  15345.308194
   11957.8780  561441.440000  45671.956977  15494.118134
   11959.7450  563348.620000  45863.640399  15594.443345
   11961.3010  564794.250000  45960.829703  15633.288290
   11963.1710  566661.440000  46077.557890  15663.669995
   11964.7290  568717.120000  46182.741034  15696.553369
   11966.5980  570650.370000  46239.467597  15711.952216
   11968.4700  573149.060000  46332.692920  15771.883390
   11970.0270  574334.310000  46312.395580  15817.321680
   11971.9000  577146.060000  46391.644676  15939.293842
   11973.7710  579844.370000  46476.357384  16066.763188
   11975.6440  580758.120000  46386.633818  16119.768138
   11977.5190  582278.440000  46355.398261  16170.308510
   11979.3920  584640.250000  46379.646074  16204.333408
   11981.2670  586965.620000  46409.410405  16236.897066
   11983.1410  589152.500000  46436.698546  16258.974993
   11985.0170  591144.870000  46460.482579  16270.572601
   11987.2060  591725.750000  46364.786868  16217.700471
   11989.0830  594597.120000  46469.587528  16212.330050
   11991.2730  598902.060000  46705.927271  16246.509390
   11993.1510  602634.500000  46953.740717  16283.183318
   11995.3440  605217.440000  47130.049839  16276.360815
   11997.2250  607306.940000  47312.869004  16289.069996
   11999.4170  610145.870000  47610.249311  16347.321474
   12001.2990  612937.370000  47923.057741  16454.068322
   12003.4940  614243.440000  48212.452179  16572.361397
   12005.6880  618489.940000  48777.294432  16805.142261
   12007.8860  621064.000000  49243.685008  17010.454680
   12010.0830  622714.560000  49683.567451  17198.294874
   12012.2820  625096.620000  50191.928644  17423.628238
   12014.4810  628737.250000  50813.874780  17688.530636
   12016.6820  632285.370000  51432.271572  17963.911470
   12018.8810  636502.000000  52091.175602  18247.818893
   12021.0830  639613.120000  52628.589230  18480.248139
   12023.6020  642385.810000  53135.543495  18727.201140
   12025.8040  645228.000000  53548.979658  18937.663989
   12028.0080  649112.690000  53991.916342  19139.654564
   12030.5270  651580.870000  54294.368885  19305.161933
   12032.7330  654181.620000  54571.295405  19449.182130
   12035.2570  657057.870000  54832.774873  19595.738062
   12037.7800  659759.620000  55055.763673  19719.806891
   12039.9890  662300.870000  55269.208166  19834.382846
   12042.5140  666289.690000  55553.223652  19994.486208
   12045.0400  669792.000000  55801.749192  20118.126336
   12047.5660  673337.810000  56021.701935  20243.244849
   12050.0960  676530.120000  56209.229528  20355.903537
   12052.6250  679822.000000  56401.288230  20452.108845
   12055.1540  681628.370000  56495.816847  20475.818352
   12057.6880  683853.250000  56600.812930  20486.012738
   12060.2210  688443.690000  56917.367802  20582.753746
   12062.7540  693963.620000  57329.397549  20739.011464
   12065.2880  696270.060000  57481.985457  20816.805190
   12068.1420  701009.000000  57854.065385  21009.101020
   12070.6780  704096.440000  58088.652526  21126.925889
   12073.2180  708334.440000  58425.728834  21248.267339
   12076.0730  711214.940000  58702.287225  21316.100746
   12078.6150  715209.940000  59098.415997  21441.496259
   12081.4730  718511.500000  59448.994579  21537.373125
   12084.3350  721020.560000  59774.111719  21647.796107
   12086.8780  725177.120000  60246.768041  21808.742652
   12089.7420  728854.190000  60698.907423  21977.203208
   12092.6060  734229.810000  61315.524922  22243.171714
   12095.4740  737790.870000  61799.632044  22494.647915
   12098.3400  742073.560000  62359.334718  22785.682444
   12101.2090  744093.690000  62754.479023  23026.205901
   12104.0800  749343.310000  63426.149958  23343.256378
   12106.9520  754003.500000  64039.303362  23638.818440
   12109.8250  756176.190000  64464.997661  23869.910827
   12112.6970  759334.440000  64966.211571  24132.529756
   12115.8940  765431.120000  65725.910957  24512.657839
   12118.7710  769749.370000  66302.126352  24827.310283
   12121.6500  774364.190000  66884.837195  25125.475527
   12124.8500  777511.440000  67340.063572  25391.164464
   12127.7310  780519.250000  67739.766700  25620.361420
   12130.9360  785047.560000  68266.987346  25883.080739
   12133.8190  789351.370000  68738.782361  26110.343998
   12137.0270  791178.690000  68988.984448  26233.091448
   12140.2350  797763.560000  69623.786069  26468.389259
   12143.4450  801732.940000  70020.045119  26624.191567
   12146.3370  806559.810000  70458.793866  26771.499088
   12149.5510  808455.250000  70640.125158  26852.363095
   12152.7650  814170.120000  71145.874292  27047.707109
   12155.9810  817186.560000  71425.176298  27159.587544
   12159.2000  823191.560000  71934.999878  27385.994465
   12162.4210  826690.000000  72238.328876  27525.921918
   12165.6420  829837.000000  72541.172409  27677.366794
   12169.1890  833974.500000  72951.499239  27896.324069
   12172.4150  838868.500000  73440.309452  28138.793053
   12175.6430  844892.060000  74027.665360  28419.794151
   12178.8720  848215.060000  74419.515469  28625.310590
   12182.4260  853029.690000  74968.899444  28889.351108
   12185.6580  856833.750000  75452.770869  29111.911174
   12189.2180  860606.310000  75943.158993  29333.991189
   12192.4520  865555.440000  76566.024045  29652.576773
   12196.0160  870222.060000  77191.428453  29974.697840
   12199.5790  874137.250000  77757.297093  30266.318693
   12202.8220  878515.870000  78354.701419  30563.469003
   12206.3900  884418.060000  79112.656587  30929.158180
   12209.9610  887718.750000  79649.038909  31224.329102
   12213.5340  892534.000000  80308.993077  31584.051953
   12217.1070  896052.690000  80883.448986  31919.289611
   12220.6860  900566.940000  81519.356762  32271.022726
   12224.2630  904285.690000  82084.839399  32606.303847
   12227.8450  909222.000000  82741.830870  32976.104357
   12231.4270  912664.810000  83248.297887  33274.414983
   12235.0130  918672.060000  83990.291457  33641.247366
   12238.9270  922719.940000  84564.771287  33956.594098
   12242.5160  925730.250000  85026.747674  34212.449063
   12246.1080  932164.120000  85793.212382  34587.819884
   12250.0290  936023.500000  86336.252310  34851.737169
   12253.6250  939600.370000  86819.794818  35053.173328
   12257.5500  944338.750000  87411.770466  35311.099471
   12261.1520  948230.690000  87908.351938  35533.585389
   12265.0810  950671.120000  88286.320712  35724.533916
   12269.0160  956053.060000  88915.938628  36033.069485
   12272.6230  960483.560000  89423.978847  36295.086209
   12276.5610  965217.560000  89985.498242  36581.605303
   12280.5020  971739.060000  90717.593380  36943.680769
   12284.4450  975751.060000  91220.211733  37217.273407
   12288.3910  980282.620000  91779.220688  37521.339252
   12292.3380  982934.620000  92157.825999  37778.966549
   12296.2890  988856.250000  92853.963333  38166.118517
   12300.2430  993165.310000  93416.606154  38500.792501
   12304.1980  996972.870000  93934.671626  38808.944870
   12308.1580  1001210.000000  94512.353188  39155.666397
   12312.1190  1006247.600000  95192.432076  39532.856791
   12316.0840  1010588.800000  95809.075113  39895.594740
   12320.3800  1013907.400000  96369.220237  40245.848612
   12324.3490  1019605.600000  97118.915907  40654.639602
   12328.6520  1022596.300000  97685.102410  40993.944653
   12332.6270  1027387.600000  98377.738987  41404.743380
   12336.6040  1031189.300000  98995.963375  41770.095938
   12340.9150  1036771.500000  99810.644585  42242.944121
   12345.2290  1041117.300000  100489.851508  42644.318053
   12349.2150  1045569.600000  101184.551058  43018.204548
   12353.5360  1050806.400000  101957.712949  43452.598243
   12357.8590  1055070.600000  102653.471644  43837.545926
   12362.1870  1056745.500000  103094.617297  44122.959965
   12366.1830  1063152.900000  103959.375870  44588.938216
   12370.5150  1066537.600000  104545.647353  44947.439356
   12374.8510  1071498.000000  105287.420479  45366.459223
   12379.1890  1075362.000000  105894.638996  45721.970078
   12383.5320  1078403.400000  106426.424110  46028.022370
   12387.8760  1084577.300000  107251.721055  46470.602335
   12392.5600  1085946.800000  107606.441608  46718.657925
   12396.9110  1090976.600000  108294.734948  47098.263755
   12401.2650  1096805.100000  109100.532986  47534.386627
   12405.6210  1100495.100000  109663.813872  47870.021304
   12410.3170  1105293.600000  110344.719582  48272.226763
   12414.6820  1109113.600000  110930.004990  48624.898607
   12419.0490  1113766.100000  111606.850709  49025.101103
   12423.7550  1116885.300000  112130.134058  49379.803671
   12428.1290  1118168.800000  112471.024247  49658.065589
   12432.8420  1123768.900000  113258.340034  50135.809053
   12437.5600  1127105.500000  113840.246718  50532.112285
   12441.9420  1131024.600000  114451.622929  50928.914472
   12446.6660  1135361.300000  115154.442456  51400.212426
   12451.3950  1139406.400000  115851.790261  51851.030236
   12456.1250  1145307.000000  116706.706128  52382.402372
   12460.5220  1147677.300000  117216.123453  52754.281757
   12465.2610  1150583.900000  117797.003255  53149.671898
   12470.0030  1157166.100000  118752.474171  53730.616452
   12474.7480  1162208.900000  119599.384777  54266.044373
   12479.4980  1166540.100000  120328.736392  54739.965163
   12484.2500  1172628.900000  121265.751458  55290.473835
   12489.0070  1176485.100000  121967.125268  55756.430189
   12494.1070  1178017.900000  122475.077382  56098.947956
   12498.8710  1180242.300000  123022.594714  56494.005510
   12503.6400  1182566.100000  123575.587987  56867.569201
   12508.4110  1187315.400000  124372.994558  57363.606618
   12513.5270  1190130.300000  125010.042729  57797.225680
   12518.3070  1194893.600000  125828.443888  58322.299897
   12523.4320  1199326.500000  126596.444933  58815.929508
   12528.2200  1203323.900000  127303.999540  59270.103574
   12533.3520  1205651.900000  127903.963287  59695.748024
   12538.1460  1211930.300000  128854.473702  60286.925543
   12543.2880  1214530.300000  129426.570437  60699.666066
   12548.0900  1218572.800000  130137.113892  61176.890798
   12553.2390  1222960.800000  130923.094096  61718.608560
   12558.3930  1225282.300000  131455.651713  62099.879307
   12563.5510  1228116.300000  132061.775730  62552.694346
   12568.7130  1233036.800000  132890.349538  63108.997381
   12573.5360  1235872.900000  133474.413596  63553.819685
   12578.7070  1242176.400000  134481.047912  64219.177523
   12583.8810  1245958.500000  135185.024537  64693.989048
   12589.0610  1249072.100000  135826.622059  65193.373781
   12594.2440  1253587.100000  136616.728171  65766.270507
   12599.4320  1257499.900000  137371.347210  66310.696727
   12604.9720  1259008.000000  137879.537637  66742.663977
   12610.1680  1261498.600000  138465.148460  67230.119791
   12615.3690  1266244.800000  139315.333338  67823.120622
   12620.5740  1269183.500000  139989.869505  68332.565875
   12625.7840  1276466.800000  141144.082132  69090.609738
   12631.3480  1277125.500000  141592.771102  69506.163244
   12636.5660  1279031.800000  142169.877705  69974.190327
   12642.1370  1283288.500000  143062.586585  70590.777308
   12647.3640  1286799.800000  143809.806726  71141.897572
   12652.9450  1290691.500000  144648.462209  71746.487608
   12658.1840  1290232.900000  144962.635600  72087.612799
   12663.7740  1294505.600000  145842.332701  72718.252945
   12669.0200  1299321.000000  146738.647947  73323.481048
   12674.6200  1301415.900000  147383.363141  73840.163512
   12680.2280  1304257.300000  148090.568952  74411.368975
   12685.8370  1307404.100000  148839.247421  74965.068160
   12691.1020  1313770.500000  149921.605317  75700.375913
   12696.7220  1314143.500000  150360.298151  76115.110146
   12702.3490  1316122.900000  150982.584629  76640.418679
   12707.9790  1320407.900000  151842.376031  77289.234978
   12713.6130  1323643.400000  152626.592260  77892.530683
   12719.2550  1329409.300000  153644.422398  78618.409315
   12724.9010  1333159.800000  154453.671876  79266.761579
   12730.5510  1333903.900000  154921.445450  79717.623547
   12736.2080  1337296.400000  155677.762030  80332.039821
   12741.8680  1342259.400000  156632.546253  81057.946877
   12747.8890  1342677.000000  157092.948883  81514.438272
   12753.5620  1349142.100000  158223.752762  82328.380308
   12759.2370  1350310.600000  158755.124734  82848.879475
   12764.9190  1354727.800000  159651.901182  83536.839613
   12770.9620  1356676.400000  160301.299169  84130.390585
   12776.6540  1361730.600000  161326.081844  84903.385580
   12782.3510  1363871.300000  161962.443663  85461.944143
   12788.4100  1367580.400000  162831.402658  86167.073435
   12794.1190  1368346.100000  163359.789077  86673.671429
   12800.1890  1372248.400000  164282.719246  87406.813865
   12806.2660  1372425.000000  164744.127377  87913.451697
   12811.9890  1376554.300000  165667.003675  88650.597428
   12818.0770  1378073.000000  166285.372779  89235.248626
   12824.1700  1381131.400000  167108.332102  89918.463387
   12829.9100  1385082.100000  168053.720781  90656.151504
   12836.0160  1387888.500000  168814.724098  91303.425533
   12842.1270  1388724.300000  169391.200358  91877.193762
   12848.2440  1391623.600000  170203.095267  92573.433203
   12854.3660  1392066.500000  170735.506380  93130.199877
   12860.4950  1397098.900000  171798.478161  93962.517365
   12866.2690  1402075.800000  172844.981440  94793.366364
   12872.4080  1403114.100000  173433.007782  95365.740769
   12878.5550  1405045.000000  174130.428889  96010.571935
   12885.0690  1404981.500000  174603.452053  96560.969239
