Repository: XraySpectroscopy/XASDataLibrary

The XAS Data Library is designed to hold X-ray Absorption Spectra (EXAFS
and XANES) using an SQLite database, with array data encoded using JSON.
The principle goal for the library is as a proposed standard for storing
and exchanging XAS data. The implementation here is intended for initial
reference and comments. 

The idea is provide a format and set of tools for managing Libraries of
XAFS Data, and to be able to share these libraries between different
researchers and different analysis programs.  As the the base format of the
library will be created with SQLite, the SQL syntax and any third party
software that can use SQL and SQLite will be able to explore the data in
the format.  In addition, reference implementations of programmatically
interecting with the library will be provided.  

Ideally, a stand-alone GUI Data Browser and an on-line Library will be
built upon such a format.

See http://xafs.org/XasDataLibrary for additional information.


--Matt Newville  18-Feb-2011

File: data/Ce/CeO2.xdi
#XDI/1.0  XASDataLibrary/1.0
# Column.1: energy eV
# Column.2: i0
# Column.3: itrans
# Mono.d_spacing: 3.134770
# Mono.name: Si(111)
# Element.symbol: Ce
# Element.edge: L3
# Beamline.Name: APS 13-ID-E
# Beamline.xray_source:  3.6cm undulator
# Facility.Name:  APS
# Facility.Ring_Current: 102.0
# Detector.I0: 100 nA/V  200 mm He
# Detector.I1:   50 nA/V  100 mm N2
# Sample.name: CeO2
# Sample.formula: CeO2
# Sample.preparation: powder on tape
# Sample.description: CeO2
# Sample.temperature: room temperature
# Reference.mode: no reference spectra
# Scan.start_time: 2017-02-08 10:14:16
# ScanParameters.E0: 5723.000
# ScanParameters.Legend:  Start, Stop, Step, K-space, Time
# ScanParameters.Region1:    -50.000,   -15.000,     5.000  False  1.00
# ScanParameters.Region2:    -15.000,    15.000,     0.250  False  1.00
# ScanParameters.Region3:      1.984,    10.000,     0.051  True  1.00
# ///
#-----------------------
#   energy         i0            itrans
 5673.000000   179098.4998930   252210.0999020
 5678.000000   176994.4998930   251442.0999020
 5683.000000   176532.4998930   252715.0999020
 5688.000000   180061.4998930   259482.0999020
 5693.000000   179700.4998930   261031.0999020
 5698.000000   179763.4998930   262824.0999020
 5703.000000   179677.4998930   263591.0999020
 5708.000000   179900.4998930   263211.0999020
 5708.250000   180511.4998930   263864.0999020
 5708.500000   180621.4998930   264037.0999020
 5708.750000   180518.4998930   263833.0999020
 5709.000000   180506.4998930   263700.0999020
 5709.250000   180395.4998930   263559.0999020
 5709.500000   180759.4998930   263957.0999020
 5709.750000   180763.4998930   263974.0999020
 5710.000000   180655.4998930   263708.0999020
 5710.250000   180495.4998930   263231.0999020
 5710.500000   180256.4998930   262792.0999020
 5710.750000   180575.4998930   263073.0999020
 5711.000000   180594.4998930   262927.0999020
 5711.250000   180635.4998930   262889.0999020
 5711.500000   181826.4998930   264501.0999020
 5711.750000   181596.4998930   263941.0999020
 5712.000000   181529.4998930   263543.0999020
 5712.250000   181388.4998930   263147.0999020
 5712.500000   181682.4998930   263346.0999020
 5712.750000   181624.4998930   263071.0999020
 5713.000000   181894.4998930   263151.0999020
 5713.250000   181300.4998930   261899.0999020
 5713.500000   180878.4998930   260863.0999020
 5713.750000   180955.4998930   260669.0999020
 5714.000000   180740.4998930   260131.0999020
 5714.250000   181074.4998930   260047.0999020
 5714.500000   181024.4998930   259612.0999020
 5714.750000   181190.4998930   259343.0999020
 5715.000000   180670.4998930   258293.0999020
 5715.250000   180703.4998930   257867.0999020
 5715.500000   180660.4998930   257169.0999020
 5715.750000   181072.4998930   257358.0999020
 5716.000000   181006.4998930   256683.0999020
 5716.250000   181043.4998930   256077.0999020
 5716.500000   181058.4998930   255444.0999020
 5716.750000   181132.4998930   254842.0999020
 5717.000000   181031.4998930   253796.0999020
 5717.250000   180679.4998930   252451.0999020
 5717.500000   180966.4998930   251973.0999020
 5717.750000   181112.4998930   251258.0999020
 5718.000000   180556.4998930   249401.0999020
 5718.250000   179999.4998930   247599.0999020
 5718.500000   180638.4998930   246992.0999020
 5718.750000   180507.4998930   245553.0999020
 5719.000000   180356.4998930   243815.0999020
 5719.250000   179696.4998930   241251.0999020
 5719.500000   180445.4998930   240188.0999020
 5719.750000   179536.4998930   237048.0999020
 5720.000000   179793.4998930   234884.0999020
 5720.250000   179420.4998930   231838.0999020
 5720.500000   179321.4998930   228708.0999020
 5720.750000   179683.4998930   225891.0999020
 5721.000000   179808.4998930   222597.0999020
 5721.250000   180070.4998930   218904.0999020
 5721.500000   179870.4998930   214910.0999020
 5721.750000   179760.4998930   211119.0999020
 5722.000000   179696.4998930   207813.0999020
 5722.250000   179512.4998930   204842.0999020
 5722.500000   179890.4998930   202890.0999020
 5722.750000   179897.4998930   200924.0999020
 5723.000000   179599.4998930   198871.0999020
 5723.250000   179795.4998930   197109.0999020
 5723.500000   179482.4998930   194291.0999020
 5723.750000   179086.4998930   190680.0999020
 5724.000000   179311.4998930   187117.0999020
 5724.250000   179665.4998930   183002.0999020
 5724.500000   179220.4998930   177351.0999020
 5724.750000   179684.4998930   171848.0999020
 5725.000000   179501.4998930   165174.0999020
 5725.250000   179187.4998930   157925.0999020
 5725.500000   179465.4998930   150457.0999020
 5725.750000   179437.4998930   142183.0999020
 5726.000000   179455.4998930   133461.0999020
 5726.250000   179658.4998930   124183.0999020
 5726.500000   179559.4998930   114201.0999020
 5726.750000   179844.4998930   104095.0999020
 5727.000000   179680.4998930   93797.09990200
 5727.250000   178976.4998930   83515.09990200
 5727.500000   179435.4998930   74379.09990200
 5727.750000   179255.4998930   66136.09990200
 5728.000000   179407.4998930   59298.09990200
 5728.250000   179260.4998930   53690.09990200
 5728.500000   179406.4998930   49284.09990200
 5728.750000   179209.4998930   45792.09990200
 5729.000000   179030.4998930   43097.09990200
 5729.250000   178852.4998930   40786.09990200
 5729.500000   178852.4998930   38733.09990200
 5729.750000   178642.4998930   36612.09990200
 5730.000000   178542.4998930   34521.09990200
 5730.250000   178690.4998930   32475.09990200
 5730.500000   178056.4998930   30316.09990200
 5730.750000   178792.4998930   28500.09990200
 5731.000000   178062.4998930   26700.09990200
 5731.250000   178335.4998930   25181.09990200
 5731.500000   178529.4998930   23837.09990200
 5731.750000   178455.4998930   22635.09990200
 5732.000000   178145.4998930   21592.09990200
 5732.250000   178364.4998930   20831.09990200
 5732.500000   178315.4998930   20285.09990200
 5732.750000   177928.4998930   19951.09990200
 5733.000000   176846.4998930   19837.09990200
 5733.250000   177134.4998930   20161.09990200
 5733.500000   177877.4998930   20800.09990200
 5733.750000   177177.4998930   21542.09990200
 5734.000000   176604.4998930   22468.09990200
 5734.250000   177553.4998930   23764.09990200
 5734.500000   178075.4998930   25116.09990200
 5734.750000   177898.4998930   26366.09990200
 5735.000000   176904.4998930   27437.09990200
 5735.250000   177079.4998930   28546.09990200
 5735.500000   177718.4998930   29587.09990200
 5735.750000   177998.4998930   30254.09990200
 5736.000000   177298.4998930   30618.09990200
 5736.250000   177520.4998930   30786.09990200
 5736.500000   177247.4998930   30583.09990200
 5736.750000   177152.4998930   30157.09990200
 5737.000000   176931.4998930   29550.09990200
 5737.250000   178359.4998930   29012.09990200
 5737.500000   177800.4998930   28098.09990200
 5737.750000   177142.4998930   27102.09990200
 5738.000000   177034.4998930   26195.09990200
 5738.773866   176835.4998930   23892.09990200
 5739.570286   177137.4998930   23126.09990200
 5740.386319   177214.4998930   23802.09990200
 5741.221966   176918.4998930   25841.09990200
 5742.077226   176769.4998930   29890.09990200
 5742.952099   177098.4998930   36795.09990200
 5743.846586   176987.4998930   45705.09990200
 5744.760686   177095.4998930   54243.09990200
 5745.694400   176722.4998930   61026.09990200
 5746.647728   176942.4998930   66438.09990200
 5747.620668   176732.4998930   70262.09990200
 5748.613222   176548.4998930   73248.09990200
 5749.625390   177046.4998930   76159.09990200
 5750.657171   176849.4998930   78530.09990200
 5751.708566   176990.4998930   80360.09990200
 5752.779574   177535.4998930   81352.09990200
 5753.870195   177470.4998930   80828.09990200
 5754.980430   177529.4998930   79634.09990200
 5756.110278   178412.4998930   78667.09990200
 5757.259740   178725.4998930   77849.09990200
 5758.428815   178470.4998930   77147.09990200
 5759.617504   178222.4998930   75869.09990200
 5760.825806   178305.4998930   73632.09990200
 5762.053722   178361.4998930   71207.09990200
 5763.301251   178185.4998930   69252.09990200
 5764.568394   177748.4998930   67525.09990200
 5765.855149   177484.4998930   65586.09990200
 5767.161519   177428.4998930   63147.09990200
 5768.487502   177334.4998930   60852.09990200
 5769.833098   177185.4998930   59437.09990200
 5771.198308   176770.4998930   59192.09990200
 5772.583131   176464.4998930   59497.09990200
 5773.987568   176597.4998930   59798.09990200
 5775.411618   176630.4998930   60090.09990200
 5776.855281   176233.4998930   60693.09990200
 5778.318559   176368.4998930   62100.09990200
 5779.801449   176234.4998930   63724.09990200
 5781.303953   176483.4998930   65543.09990200
 5782.826070   176455.4998930   67496.09990200
 5784.367801   176435.4998930   69494.09990200
 5785.929145   176832.4998930   71446.09990200
 5787.510103   176846.4998930   72773.09990200
 5789.110674   176691.4998930   73630.09990200
 5790.730859   177016.4998930   74456.09990200
 5792.370657   177496.4998930   74974.09990200
 5794.030069   177755.4998930   75278.09990200
 5795.709094   177264.4998930   75444.09990200
 5797.407732   177067.4998930   76030.09990200
 5799.125984   176676.4998930   76895.09990200
 5800.863849   176258.4998930   77668.09990200
 5802.621328   176394.4998930   78325.09990200
 5804.398420   176280.4998930   78470.09990200
 5806.195126   175934.4998930   78127.09990200
 5808.011445   175730.4998930   77482.09990200
 5809.847378   175144.4998930   76443.09990200
 5811.702924   174359.4998930   75254.09990200
 5813.578084   173768.4998930   74054.09990200
 5815.472857   172455.4998930   72614.09990200
 5817.387243   173204.4998930   72035.09990200
 5819.321243   172984.4998930   71280.09990200
 5821.274856   172132.4998930   70333.09990200
 5823.248083   171963.4998930   69673.09990200
 5825.240923   171808.4998930   69058.09990200
 5827.253377   171833.4998930   68568.09990200
 5829.285444   171377.4998930   68196.09990200
 5831.337125   171909.4998930   68617.09990200
 5833.408419   172495.4998930   69482.09990200
 5835.499326   172283.4998930   70070.09990200
 5837.609847   171853.4998930   70559.09990200
 5839.739981   171303.4998930   70856.09990200
 5841.889729   170064.4998930   71096.09990200
 5844.059091   167797.4998930   71100.09990200
 5846.248065   166390.4998930   71680.09990200
 5848.456653   168182.4998930   73448.09990200
 5850.684855   165709.4998930   73057.09990200
 5852.932670   162755.4998930   72293.09990200
 5855.200099   164557.4998930   73674.09990200
 5857.487141   161957.4998930   72990.09990200
 5859.793796   164425.4998930   74141.09990200
 5862.120065   160719.4998930   72441.09990200
 5864.465948   164899.4998930   74867.09990200
 5866.831443   161586.4998930   73705.09990200
 5869.216553   166775.4998930   76239.09990200
 5871.621275   167731.4998930   76814.09990200
 5874.045611   164343.4998930   75187.09990200
 5876.489561   163532.4998930   74501.09990200
 5878.953124   164034.4998930   74623.09990200
 5881.436301   164887.4998930   75607.09990200
 5883.939091   165715.4998930   77018.09990200
 5886.461494   165961.4998930   78007.09990200
 5889.003511   163411.4998930   77323.09990200
 5891.565141   163532.4998930   77420.09990200
 5894.146385   162484.4998930   76996.09990200
 5896.747242   161714.4998930   76421.09990200
 5899.367713   159404.4998930   75022.09990200
 5902.007797   120992.4998930   56468.09990200
 5904.667495   164382.4998930   76783.09990200
 5907.346806   164543.4998930   76651.09990200
 5910.045730   164516.4998930   76699.09990200
 5912.764268   164556.4998930   76995.09990200
 5915.502420   164853.4998930   77741.09990200
 5918.260184   164146.4998930   78232.09990200
 5921.037563   163020.4998930   78577.09990200
 5923.834555   159710.4998930   77881.09990200
 5926.651160   127854.4998930   62867.09990200
 5929.487378   165304.4998930   82797.09990200
 5932.343210   159189.4998930   80837.09990200
 5935.218656   163652.4998930   83770.09990200
 5938.113715   162774.4998930   83778.09990200
 5941.028388   142376.4998930   73563.09990200
 5943.962673   166186.4998930   86254.09990200
 5946.916573   166814.4998930   86680.09990200
 5949.890086   165537.4998930   85859.09990200
 5952.883212   165253.4998930   85533.09990200
 5955.895952   163614.4998930   84404.09990200
 5958.928305   162198.4998930   83512.09990200
 5961.980271   160322.4998930   82795.09990200
 5965.051851   154887.4998930   80563.09990200
 5968.143045   158964.4998930   83311.09990200
 5971.253852   161904.4998930   85931.09990200
 5974.384272   160642.4998930   86033.09990200
 5977.534306   160515.4998930   86905.09990200
 5980.703954   159945.4998930   87253.09990200
 5983.893214   160653.4998930   88177.09990200
 5987.102089   160986.4998930   88722.09990200
 5990.330576   161078.4998930   88891.09990200
 5993.578677   160427.4998930   88547.09990200
 5996.846392   159620.4998930   87856.09990200
 6000.133720   159032.4998930   87453.09990200
 6003.440662   158766.4998930   87168.09990200
 6006.767217   157785.4998930   86586.09990200
 6010.113385   158024.4998930   87011.09990200
 6013.479167   157768.4998930   87479.09990200
 6016.864562   157319.4998930   87994.09990200
 6020.269571   157386.4998930   89103.09990200
 6023.694193   156923.4998930   90013.09990200
 6027.138429   156491.4998930   90866.09990200
 6030.602278   155715.4998930   91404.09990200
 6034.085740   155087.4998930   91948.09990200
 6037.588816   154554.4998930   92423.09990200
 6041.111506   153560.4998930   92420.09990200
 6044.653809   152686.4998930   92437.09990200
 6048.215725   151951.4998930   92431.09990200
 6051.797255   151286.4998930   92144.09990200
 6055.398398   151060.4998930   92099.09990200
 6059.019155   150504.4998930   91742.09990200
 6062.659525   152032.4998930   92509.09990200
 6066.319509   152363.4998930   92933.09990200
 6069.999106   152398.4998930   93491.09990200
 6073.698316   151347.4998930   93371.09990200
 6077.417140   151067.4998930   93933.09990200
 6081.155578   150478.4998930   94381.09990200
 6084.913629   150081.4998930   94968.09990200
 6088.691293   150091.4998930   95893.09990200
 6092.488571   150059.4998930   96875.09990200
 6096.305462   149573.4998930   97520.09990200
 6100.141967   148130.4998930   97522.09990200
 6103.998085   147993.4998930   98338.09990200

File: data/Ce/CePO4.xdi
#XDI/1.0  XASDataLibrary/1.0
# Column.1: energy eV
# Column.2: i0
# Column.3: itrans
# Mono.d_spacing: 3.134770
# Mono.name: Si(111)
# Element.symbol: Ce
# Element.edge: L3
# Beamline.Name: APS 13-ID-E
# Beamline.xray_source:  3.6cm undulator
# Facility.Name:  APS
# Facility.Ring_Current: 102.0
# Detector.I0: 100 nA/V  200 mm He
# Detector.I1: 100 nA/V  100 mm N2
# Sample.name: CePO4
# Sample.formula: CePO4
# Sample.preparation: powder on tape
# Sample.description: CePO4
# Sample.temperature: room temperature
# Reference.mode: no reference spectra
# Scan.start_time: 2017-02-08 10:29:33
# ScanParameters.E0: 5723.000
# ScanParameters.Legend:  Start, Stop, Step, K-space, Time
# ScanParameters.Region1:    -50.000,   -15.000,     5.000  False  1.00
# ScanParameters.Region2:    -15.000,    15.000,     0.250  False  1.00
# ScanParameters.Region3:      1.984,    10.000,     0.051  True  1.00
# ///
#-----------------------
#   energy         i0            itrans
 5673.000000   171950.4998930   173581.8999030
 5678.000000   169727.4998930   172976.8999030
 5683.000000   172922.4998930   177594.8999030
 5688.000000   173235.4998930   179264.8999030
 5693.000000   172397.4998930   179682.8999030
 5698.000000   173441.4998930   182223.8999030
 5703.000000   173508.4998930   183462.8999030
 5708.000000   172431.4998930   182845.8999030
 5708.250000   174048.4998930   184504.8999030
 5708.500000   174267.4998930   184731.8999030
 5708.750000   174135.4998930   184607.8999030
 5709.000000   174019.4998930   184488.8999030
 5709.250000   173967.4998930   184310.8999030
 5709.500000   174368.4998930   184867.8999030
 5709.750000   174253.4998930   184604.8999030
 5710.000000   174350.4998930   184744.8999030
 5710.250000   174377.4998930   184786.8999030
 5710.500000   174236.4998930   184650.8999030
 5710.750000   173970.4998930   184226.8999030
 5711.000000   173859.4998930   184082.8999030
 5711.250000   174097.4998930   184324.8999030
 5711.500000   173868.4998930   183943.8999030
 5711.750000   174186.4998930   184286.8999030
 5712.000000   174011.4998930   184074.8999030
 5712.250000   173891.4998930   183829.8999030
 5712.500000   173905.4998930   183787.8999030
 5712.750000   173693.4998930   183410.8999030
 5713.000000   173874.4998930   183611.8999030
 5713.250000   173691.4998930   183399.8999030
 5713.500000   173888.4998930   183534.8999030
 5713.750000   173503.4998930   182860.8999030
 5714.000000   173383.4998930   182583.8999030
 5714.250000   173469.4998930   182543.8999030
 5714.500000   174130.4998930   183342.8999030
 5714.750000   174205.4998930   183293.8999030
 5715.000000   173821.4998930   182583.8999030
 5715.250000   173792.4998930   182372.8999030
 5715.500000   174447.4998930   182788.8999030
 5715.750000   174316.4998930   182448.8999030
 5716.000000   174105.4998930   182074.8999030
 5716.250000   174127.4998930   181721.8999030
 5716.500000   173870.4998930   181196.8999030
 5716.750000   174127.4998930   181139.8999030
 5717.000000   173834.4998930   180328.8999030
 5717.250000   173190.4998930   179332.8999030
 5717.500000   173579.4998930   179256.8999030
 5717.750000   173624.4998930   178755.8999030
 5718.000000   173543.4998930   178296.8999030
 5718.250000   174024.4998930   178163.8999030
 5718.500000   174196.4998930   177620.8999030
 5718.750000   173890.4998930   176616.8999030
 5719.000000   173894.4998930   175837.8999030
 5719.250000   173823.4998930   174640.8999030
 5719.500000   173694.4998930   173397.8999030
 5719.750000   173530.4998930   172211.8999030
 5720.000000   173228.4998930   170946.8999030
 5720.250000   173508.4998930   170119.8999030
 5720.500000   173404.4998930   168939.8999030
 5720.750000   173166.4998930   167605.8999030
 5721.000000   173154.4998930   166565.8999030
 5721.250000   173113.4998930   165229.8999030
 5721.500000   173165.4998930   164092.8999030
 5721.750000   173253.4998930   162695.8999030
 5722.000000   172995.4998930   160727.8999030
 5722.250000   173054.4998930   159084.8999030
 5722.500000   173331.4998930   157320.8999030
 5722.750000   173058.4998930   154800.8999030
 5723.000000   172603.4998930   151833.8999030
 5723.250000   172423.4998930   148952.8999030
 5723.500000   172743.4998930   145864.8999030
 5723.750000   173032.4998930   142170.8999030
 5724.000000   173094.4998930   137907.8999030
 5724.250000   173353.4998930   133291.8999030
 5724.500000   173157.4998930   127439.8999030
 5724.750000   173118.4998930   121032.8999030
 5725.000000   173400.4998930   114341.8999030
 5725.250000   173651.4998930   106831.8999030
 5725.500000   173659.4998930   98416.89990300
 5725.750000   173815.4998930   89788.89990300
 5726.000000   173241.4998930   80630.89990300
 5726.250000   173666.4998930   72386.89990300
 5726.500000   173734.4998930   64387.89990300
 5726.750000   173925.4998930   57409.89990300
 5727.000000   173655.4998930   51481.89990300
 5727.250000   173569.4998930   46736.89990300
 5727.500000   173644.4998930   43163.89990300
 5727.750000   173450.4998930   40648.89990300
 5728.000000   173578.4998930   39250.89990300
 5728.250000   173323.4998930   38814.89990300
 5728.500000   173265.4998930   39430.89990300
 5728.750000   173397.4998930   41063.89990300
 5729.000000   173299.4998930   43460.89990300
 5729.250000   172756.4998930   46419.89990300
 5729.500000   172599.4998930   50104.89990300
 5729.750000   172869.4998930   54341.89990300
 5730.000000   172689.4998930   58626.89990300
 5730.250000   172526.4998930   63077.89990300
 5730.500000   172656.4998930   67630.89990300
 5730.750000   172508.4998930   72020.89990300
 5731.000000   171987.4998930   76158.89990300
 5731.250000   172060.4998930   80343.89990300
 5731.500000   172063.4998930   84312.89990300
 5731.750000   172000.4998930   88039.89990300
 5732.000000   171796.4998930   91528.89990300
 5732.250000   172273.4998930   95154.89990300
 5732.500000   172198.4998930   98287.89990300
 5732.750000   172246.4998930   101356.8999030
 5733.000000   172184.4998930   104168.8999030
 5733.250000   171913.4998930   106600.8999030
 5733.500000   171894.4998930   108848.8999030
 5733.750000   171858.4998930   110961.8999030
 5734.000000   171990.4998930   113090.8999030
 5734.250000   171603.4998930   114689.8999030
 5734.500000   171043.4998930   115938.8999030
 5734.750000   170646.4998930   117044.8999030
 5735.000000   170714.4998930   118319.8999030
 5735.250000   169872.4998930   118958.8999030
 5735.500000   169798.4998930   119954.8999030
 5735.750000   170087.4998930   120989.8999030
 5736.000000   169359.4998930   121199.8999030
 5736.250000   168505.4998930   121360.8999030
 5736.500000   169561.4998930   122480.8999030
 5736.750000   169347.4998930   122691.8999030
 5737.000000   169352.4998930   123026.8999030
 5737.250000   169209.4998930   123265.8999030
 5737.500000   168496.4998930   122971.8999030
 5737.750000   168039.4998930   122889.8999030
 5738.000000   168128.4998930   123155.8999030
 5738.773866   169491.4998930   124441.8999030
 5739.570286   169340.4998930   125253.8999030
 5740.386319   169959.4998930   126563.8999030
 5741.221966   170314.4998930   128131.8999030
 5742.077226   170149.4998930   129487.8999030
 5742.952099   169572.4998930   130395.8999030
 5743.846586   169857.4998930   131562.8999030
 5744.760686   170030.4998930   132111.8999030
 5745.694400   170059.4998930   131950.8999030
 5746.647728   170217.4998930   131594.8999030
 5747.620668   170345.4998930   130653.8999030
 5748.613222   171192.4998930   130105.8999030
 5749.625390   171291.4998930   128846.8999030
 5750.657171   171045.4998930   127150.8999030
 5751.708566   171298.4998930   125752.8999030
 5752.779574   171462.4998930   124212.8999030
 5753.870195   171413.4998930   122559.8999030
 5754.980430   172093.4998930   121611.8999030
 5756.110278   171961.4998930   120219.8999030
 5757.259740   171760.4998930   118960.8999030
 5758.428815   172387.4998930   118732.8999030
 5759.617504   172435.4998930   118520.8999030
 5760.825806   172661.4998930   118922.8999030
 5762.053722   172197.4998930   119229.8999030
 5763.301251   172068.4998930   120351.8999030
 5764.568394   171920.4998930   121878.8999030
 5765.855149   171836.4998930   123697.8999030
 5767.161519   171647.4998930   125487.8999030
 5768.487502   171406.4998930   127076.8999030
 5769.833098   171528.4998930   128674.8999030
 5771.198308   171183.4998930   129811.8999030
 5772.583131   171124.4998930   131086.8999030
 5773.987568   170885.4998930   132097.8999030
 5775.411618   170867.4998930   133205.8999030
 5776.855281   171032.4998930   134287.8999030
 5778.318559   170827.4998930   134752.8999030
 5779.801449   171058.4998930   135402.8999030
 5781.303953   170921.4998930   135368.8999030
 5782.826070   171192.4998930   135550.8999030
 5784.367801   171104.4998930   135231.8999030
 5785.929145   171138.4998930   135005.8999030
 5787.510103   171014.4998930   134761.8999030
 5789.110674   171207.4998930   134755.8999030
 5790.730859   171381.4998930   134852.8999030
 5792.370657   171232.4998930   134695.8999030
 5794.030069   171365.4998930   134964.8999030
 5795.709094   171379.4998930   135132.8999030
 5797.407732   170983.4998930   134863.8999030
 5799.125984   171058.4998930   135024.8999030
 5800.863849   170785.4998930   134832.8999030
 5802.621328   170409.4998930   134562.8999030
 5804.398420   170209.4998930   134490.8999030
 5806.195126   169924.4998930   134383.8999030
 5808.011445   169634.4998930   134390.8999030
 5809.847378   169098.4998930   134515.8999030
 5811.702924   168624.4998930   134728.8999030
 5813.578084   167717.4998930   134441.8999030
 5815.472857   167042.4998930   134611.8999030
 5817.387243   166794.4998930   135055.8999030
 5819.321243   167292.4998930   136217.8999030
 5821.274856   167169.4998930   136746.8999030
 5823.248083   167258.4998930   137562.8999030
 5825.240923   167171.4998930   138266.8999030
 5827.253377   167497.4998930   139191.8999030
 5829.285444   167445.4998930   139707.8999030
 5831.337125   166962.4998930   139992.8999030
 5833.408419   167160.4998930   140728.8999030
 5835.499326   166045.4998930   140388.8999030
 5837.609847   167080.4998930   141845.8999030
 5839.739981   166234.4998930   141729.8999030
 5841.889729   166462.4998930   142482.8999030
 5844.059091   165733.4998930   142319.8999030
 5846.248065   166136.4998930   142808.8999030
 5848.456653   165846.4998930   142560.8999030
 5850.684855   166650.4998930   143549.8999030
 5852.932670   166697.4998930   144153.8999030
 5855.200099   164042.4998930   142319.8999030
 5857.487141   164570.4998930   143142.8999030
 5859.793796   165195.4998930   144337.8999030
 5862.120065   165232.4998930   144901.8999030
 5864.465948   164631.4998930   145001.8999030
 5866.831443   164688.4998930   145703.8999030
 5869.216553   164445.4998930   145821.8999030
 5871.621275   164346.4998930   146100.8999030
 5874.045611   163023.4998930   145290.8999030
 5876.489561   162888.4998930   145537.8999030
 5878.953124   162326.4998930   145667.8999030
 5881.436301   160780.4998930   145041.8999030
 5883.939091   162815.4998930   147848.8999030
 5886.461494   161681.4998930   147457.8999030
 5889.003511   160829.4998930   147545.8999030
 5891.565141   159779.4998930   147524.8999030
 5894.146385   158808.4998930   147622.8999030
 5896.747242   156818.4998930   146692.8999030
 5899.367713   154374.4998930   145007.8999030
 5902.007797   117694.4998930   110806.8999030
 5904.667495   160922.4998930   152916.8999030
 5907.346806   160357.4998930   152956.8999030
 5910.045730   158629.4998930   151774.8999030
 5912.764268   160656.4998930   154298.8999030
 5915.502420   160789.4998930   155052.8999030
 5918.260184   159276.4998930   154158.8999030
 5921.037563   158449.4998930   154044.8999030
 5923.834555   154194.4998930   150499.8999030
 5926.651160   124437.4998930   121525.8999030
 5929.487378   160570.4998930   158250.8999030
 5932.343210   155016.4998930   153443.8999030
 5935.218656   160623.4998930   159794.8999030
 5938.113715   159139.4998930   159029.8999030
 5941.028388   140368.4998930   140655.8999030
 5943.962673   163290.4998930   164452.8999030
 5946.916573   163504.4998930   165448.8999030
 5949.890086   161684.4998930   164414.8999030
 5952.883212   161634.4998930   165125.8999030
 5955.895952   160416.4998930   164656.8999030
 5958.928305   159067.4998930   164048.8999030
 5961.980271   157870.4998930   163596.8999030
 5965.051851   151883.4998930   158213.8999030
 5968.143045   155925.4998930   163228.8999030
 5971.253852   158512.4998930   166763.8999030
 5974.384272   157552.4998930   166668.8999030
 5977.534306   157298.4998930   167322.8999030
 5980.703954   156734.4998930   167622.8999030
 5983.893214   156093.4998930   167867.8999030
 5987.102089   155514.4998930   168036.8999030
 5990.330576   158163.4998930   171822.8999030
 5993.578677   157458.4998930   172010.8999030
 5996.846392   156675.4998930   172104.8999030
 6000.133720   156456.4998930   172696.8999030
 6003.440662   155828.4998930   172981.8999030
 6006.767217   155283.4998930   173176.8999030
 6010.113385   155199.4998930   173909.8999030
 6013.479167   155063.4998930   174700.8999030
 6016.864562   155133.4998930   175731.8999030
 6020.269571   154864.4998930   176454.8999030
 6023.694193   154464.4998930   176981.8999030
 6027.138429   154104.4998930   177523.8999030
 6030.602278   153158.4998930   177324.8999030
 6034.085740   152903.4998930   178022.8999030
 6037.588816   151882.4998930   177725.8999030
 6041.111506   151485.4998930   178214.8999030
 6044.653809   150158.4998930   177613.8999030
 6048.215725   149578.4998930   177859.8999030
 6051.797255   149344.4998930   178464.8999030
 6055.398398   148941.4998930   178980.8999030
 6059.019155   149127.4998930   180168.8999030
 6062.659525   149809.4998930   182186.8999030
 6066.319509   149507.4998930   182828.8999030
 6069.999106   149333.4998930   183669.8999030
 6073.698316   148912.4998930   184251.8999030
 6077.417140   148172.4998930   184420.8999030
 6081.155578   147616.4998930   184773.8999030
 6084.913629   147615.4998930   185907.8999030
 6088.691293   147062.4998930   186283.8999030
 6092.488571   146998.4998930   187278.8999030
 6096.305462   146728.4998930   188051.8999030
 6100.141967   145898.4998930   188119.8999030
 6103.998085   144620.4998930   187526.8999030
