Repository: XraySpectroscopy/XASDataLibrary

The XAS Data Library is designed to hold X-ray Absorption Spectra (EXAFS
and XANES) using an SQLite database, with array data encoded using JSON.
The principle goal for the library is as a proposed standard for storing
and exchanging XAS data. The implementation here is intended for initial
reference and comments. 

The idea is provide a format and set of tools for managing Libraries of
XAFS Data, and to be able to share these libraries between different
researchers and different analysis programs.  As the the base format of the
library will be created with SQLite, the SQL syntax and any third party
software that can use SQL and SQLite will be able to explore the data in
the format.  In addition, reference implementations of programmatically
interecting with the library will be provided.  

Ideally, a stand-alone GUI Data Browser and an on-line Library will be
built upon such a format.

See http://xafs.org/XasDataLibrary for additional information.


--Matt Newville  18-Feb-2011

File: data/Cu/Cu2S_13K_01.xdi
# XDI/1.0
# Column.1: energy eV
# Column.2: i0
# Column.3: itrans
# Column.4: irefer
# Beamline.name: SSRL 4-3
# Detector.I0: N2 15cm
# Detector.I1: Ar 30cm
# Detector.I2: Ar 15cm
# Element.edge: K
# Element.symbol: Cu
# Mono.d_spacing: 1.92009
# Mono.name: Si(220)
# Mono.notes: unfocused, detuned 50%,higher piezo, at E=9500eV
# Sample.formula: Cu2S
# Sample.name: Cu2S  cuprous sulfide
# Sample.prep: powder, mixed with B(OH)3
# Sample.reference: Cu metal foil (?)
# Sample.temperature: 13K
# Scan.start_time: 1996-07-27 16:01:27
# ///
#    Note: mono d_spacing is nominal!
#     exafs to K15
#     454  E XMU XMUR I0
#-------------
#   energy   i0   itrans  irefer
    8759.9900  36329.301000  172572.528944  9157.402840
    8769.9810  35991.301000  172668.448039  9243.395258
    8779.9960  35553.301000  172604.527085  9292.401350
    8789.9870  35191.301000  172622.464097  9366.400973
    8800.0020  34770.301000  172485.573807  9422.407252
    8809.9940  34412.301000  172543.449803  9496.393431
    8820.0110  34037.301000  172600.557989  9570.400092
    8830.0020  33641.301000  172373.478356  9624.399692
    8840.0200  33254.301000  172348.417689  9680.398929
    8850.0100  32856.301000  172156.429581  9742.400428
    8859.9770  32504.301000  172162.434716  9824.393436
    8870.0170  32118.301000  172007.484824  9883.404054
    8879.9810  31738.301000  171754.509165  9943.401695
    8890.0210  31370.301000  171612.429482  9994.396814
    8899.9840  31014.301000  171434.525927  10051.404949
    8910.0220  30684.301000  171437.566350  10115.401423
    8919.9840  30294.301000  170974.531877  10173.401406
    8930.0210  29912.301000  170578.533971  10207.398500
    8939.9800  29598.301000  170386.427608  10265.399425
    8950.0150  29207.301000  169666.494351  10259.403629
    8960.0220  28840.301000  168706.538889  10234.401579
    8960.7820  28838.301000  168624.508445  10232.402485
    8961.4910  28799.301000  168439.581043  10225.403017
    8962.2500  28777.301000  168415.462331  10213.393188
    8963.0100  28706.301000  168004.479999  10195.400077
    8963.7700  28716.301000  168047.544211  10197.401578
    8964.5290  28693.301000  167954.428031  10185.393466
    8965.2890  28618.301000  167558.477256  10164.399888
    8966.0500  28629.301000  167635.453800  10156.396498
    8966.8100  28661.301000  167779.533275  10150.396976
    8967.5690  28687.301000  167871.457226  10152.394114
    8968.3300  28626.301000  167445.497562  10124.395532
    8969.0910  28631.301000  167378.474057  10109.398745
    8969.8520  28584.301000  167008.490265  10081.395051
    8970.6130  28530.301000  166548.526177  10022.401278
    8971.3740  28522.301000  166199.566234  9973.407217
    8972.1360  28438.301000  165537.517894  9911.402513
    8972.8960  28397.301000  165038.553707  9862.405510
    8973.6590  28387.301000  164566.525252  9800.397022
    8974.3690  28354.301000  163864.477488  9702.394682
    8975.1310  28331.301000  162977.513261  9558.398918
    8975.8930  28323.301000  161922.499525  9376.399332
    8976.6540  28292.301000  160285.518920  9108.396844
    8977.4170  28243.301000  157758.486438  8650.397700
    8978.1790  28198.301000  153777.496220  7830.401046
    8978.9410  28196.301000  147152.549315  6521.404710
    8979.7040  28190.301000  134484.504283  5053.398477
    8980.4670  28117.301000  117058.531722  3925.399309
    8981.2300  28120.301000  102846.519092  3327.401839
    8981.9930  28057.301000  95090.482274  3120.399016
    8982.7050  28026.301000  91256.515323  3067.400287
    8983.4690  28005.301000  86812.516770  2980.400876
    8984.2320  27944.301000  81692.506585  2802.400241
    8984.9960  27930.301000  76973.496156  2604.399569
    8985.7600  27902.301000  73587.498837  2445.401100
    8986.5220  27873.301000  71544.503114  2322.401262
    8987.2870  27854.301000  69979.503282  2210.399766
    8988.0510  27792.301000  67810.499300  2075.400277
    8988.7650  27781.301000  65855.501358  1946.400888
    8989.5280  27760.301000  64328.500684  1816.400469
    8990.2930  27757.301000  63626.497102  1704.399765
    8991.0590  27698.301000  63229.500706  1610.400612
    8991.8230  27690.301000  63059.498887  1535.399653
    8992.5880  27630.301000  62837.500240  1478.399425
    8993.3540  27611.301000  62835.502831  1451.399474
    8994.0680  27598.301000  62901.500129  1444.400004
    8994.8330  27537.301000  62767.497615  1453.399631
    8995.5990  27527.301000  62415.502115  1472.399931
    8996.3630  27503.301000  61703.498669  1490.400139
    8997.1300  27451.301000  60814.500895  1507.399924
    8997.8960  27423.301000  60138.501084  1514.399898
    8998.6610  27422.301000  59730.500582  1516.399519
    8999.3760  27385.301000  59423.502292  1506.400168
    9000.1430  27344.301000  59174.501678  1483.399976
    9000.9090  27324.301000  59048.500747  1451.399339
    9001.6760  27268.301000  58954.501891  1418.400732
    9002.4420  27288.301000  59201.499771  1398.400209
    9003.1580  27257.301000  59414.500446  1392.400606
    9003.9260  27213.301000  59649.499693  1401.400034
    9004.6930  27192.301000  59886.498663  1422.399283
    9005.4600  27147.301000  59971.498884  1441.399376
    9006.2280  27119.301000  60028.502339  1464.399833
    9006.9440  27123.301000  60075.498164  1482.399523
    9007.7120  27069.301000  59985.500900  1496.399488
    9008.4790  27041.301000  59961.498460  1512.399805
    9009.2480  27015.301000  59919.500867  1527.400100
    9010.0160  26974.301000  59888.499873  1541.400622
    9010.5270  26976.297000  59937.490344  1547.395495
    9011.0920  26946.287000  59944.450849  1552.384777
    9011.6550  26924.271000  59981.390001  1551.365247
    9012.2190  26919.248000  60062.306781  1556.339313
    9012.7830  26912.219000  60157.193105  1556.304377
    9013.3970  26870.184000  60194.065661  1550.261723
    9014.0130  26885.143000  60378.901391  1548.212019
    9014.5760  26868.094000  60490.721279  1543.153401
    9015.1910  26864.039000  60667.513196  1541.089066
    9015.8580  26837.979000  60869.279833  1535.015703
    9016.4740  26806.910000  61046.025136  1524.935463
    9017.1410  26818.836000  61369.745933  1518.847732
    9017.7570  26792.756000  61597.442540  1508.751296
    9018.4240  26784.670000  61911.113857  1500.647541
    9019.1420  26765.576000  62225.755167  1487.535888
    9019.8090  26768.477000  62559.384890  1480.417680
    9020.4770  26766.369000  62877.979277  1474.289253
    9021.1960  26728.258000  63133.552136  1463.155431
    9021.9140  26712.139000  63403.103179  1453.013690
    9022.6340  26700.014000  63638.624518  1444.864564
    9023.3530  26684.881000  63821.131506  1434.706574
    9024.1230  26664.742000  63962.601974  1429.542651
    9024.8430  26638.598000  64009.052371  1424.368442
    9025.6140  26679.447000  64166.482421  1424.188238
    9026.3850  26681.289000  64185.885418  1424.999315
    9027.2080  26662.125000  64098.266444  1430.803707
    9027.9790  26643.955000  63980.618120  1440.600723
    9028.7500  26656.777000  63885.946954  1454.389776
    9029.5740  26650.594000  63717.257184  1466.171291
    9030.3970  26620.404000  63464.537759  1476.944297
    9031.2210  26602.207000  63213.790551  1489.710018
    9032.0450  26572.006000  62920.023747  1498.468304
    9032.9200  26572.795000  62657.228142  1513.217302
    9033.7950  26584.580000  62416.411678  1520.960812
    9034.6200  26579.357000  62163.571556  1526.696364
    9035.4960  26562.129000  61858.714084  1529.423672
    9036.4230  26516.895000  61498.819347  1527.143470
    9037.2980  26468.654000  61171.908024  1523.854629
    9038.2270  26407.406000  60801.970690  1520.559260
    9039.1040  26147.152000  60011.005743  1509.256242
    9040.0320  26112.891000  59640.018521  1499.945539
    9040.9600  26581.623000  60563.010103  1507.626127
    9041.9400  26540.350000  60218.975872  1501.300176
    9042.8690  26543.070000  60014.913920  1499.965483
    9043.8510  26713.783000  60206.826894  1503.623331
    9044.8320  26713.490000  60027.721544  1502.274783
    9045.8130  26708.191000  59862.585706  1501.917609
    9046.7940  26703.887000  59714.432126  1502.553111
    9047.7750  26698.574000  59599.247952  1498.179877
    9048.8110  26673.256000  59460.041498  1493.800458
    9049.7920  26629.930000  59313.810515  1485.411995
    9050.8260  26686.600000  59403.554626  1482.017102
    9051.8610  26658.262000  59339.276440  1481.614574
    9052.9460  26632.916000  59299.975592  1482.203593
    9053.9820  26671.566000  59429.643703  1484.783773
    9055.0690  26653.209000  59448.295770  1480.358008
    9056.1560  26660.846000  59554.916138  1477.924660
    9057.2430  26671.475000  59704.514795  1476.482607
    9058.3320  26687.100000  59908.092885  1475.033354
    9059.4190  26685.717000  60110.640860  1469.575933
    9060.5600  26707.326000  60430.165543  1470.111737
    9061.6480  26698.932000  60713.669148  1469.639106
    9062.7890  26711.529000  61090.145596  1469.159649
    9063.9300  26696.119000  61424.599549  1465.671353
    9065.1230  26699.705000  61847.020004  1465.175333
    9066.2660  26715.283000  62292.429319  1467.672626
    9067.4590  26737.855000  62775.806445  1470.162225
    9068.6020  26751.422000  63218.161843  1468.644154
    9069.7960  26720.980000  63541.492941  1461.118334
    9071.0430  26731.533000  63974.801534  1455.584124
    9072.2370  26739.080000  64379.081937  1461.043294
    9073.4350  26739.619000  64710.341293  1468.493468
    9074.6820  26741.152000  65053.574421  1475.937162
    9075.9300  26769.680000  65417.781101  1493.372677
    9077.1790  26800.199000  65764.969152  1511.800482
    9078.4280  26797.715000  65987.123380  1532.219936
    9079.6770  26789.223000  66171.263313  1546.632953
    9080.9790  26813.723000  66400.375308  1561.037569
    9082.2810  26828.219000  66560.458254  1578.434734
    9083.5840  26818.707000  66609.523739  1586.824051
    9084.8870  26872.188000  66775.560206  1605.206082
    9086.1910  26852.664000  66733.577291  1611.580273
    9087.4940  26877.133000  66748.568459  1615.946496
    9088.8510  26904.596000  66745.529886  1625.304734
    9090.2080  26911.051000  66660.476435  1630.655726
    9091.5650  26894.502000  66523.394255  1633.999481
    9092.9240  26902.945000  66412.278740  1648.335449
    9094.2810  26938.381000  66384.146647  1662.662566
    9095.6920  26843.813000  66024.993920  1662.983646
    9097.0510  26813.236000  65803.810448  1666.295245
    9098.4640  26860.654000  65789.611062  1679.600453
    9099.8750  26839.064000  65602.377533  1675.899336
    9101.3410  26841.469000  65466.125593  1672.187822
    9102.7540  26820.867000  65268.844164  1665.470730
    9104.1680  26849.260000  65208.541180  1653.743424
    9105.6350  26883.645000  65169.215931  1645.011227
    9107.1020  26906.023000  65128.866248  1636.269351
    9108.5690  26908.396000  65074.486299  1623.521502
    9110.0370  26946.762000  65141.090574  1619.765753
    9111.5590  26951.123000  65155.665865  1613.000753
    9113.0270  26956.475000  65220.212479  1608.228766
    9114.5500  26949.822000  65278.738924  1607.448907
    9116.0720  26947.162000  65386.243068  1612.661445
    9117.5960  26963.496000  65558.721419  1615.866348
    9119.1190  26984.824000  65751.174493  1621.063692
    9120.6960  26972.145000  65910.599239  1622.253556
    9122.2220  27002.459000  66170.009787  1613.436435
    9123.8000  26986.768000  66358.387902  1598.611071
    9125.3780  27046.070000  66734.750098  1589.777085
    9126.9570  27038.365000  66957.077741  1571.937262
    9128.5890  27057.654000  67271.382461  1563.087329
    9130.1700  27047.936000  67522.670398  1553.231189
    9131.8030  27105.213000  67942.928840  1557.367773
    9133.3860  27123.482000  68276.166133  1562.496320
    9135.0210  27134.744000  68582.374701  1568.617367
    9136.7090  27110.002000  68819.555212  1580.728691
    9138.3450  27141.252000  69188.715915  1593.834558
    9139.9810  27131.496000  69435.854327  1610.932763
    9141.6720  27131.732000  69702.965633  1626.022527
    9143.3630  27064.965000  69791.057608  1639.105862
    9145.0550  26868.188000  69515.120117  1659.179635
    9146.7470  26931.406000  69966.154284  1689.246573
    9148.4390  27309.619000  71135.171034  1725.305066
    9150.1870  27355.824000  71401.162414  1760.356155
    9151.8810  27344.021000  71512.130623  1784.401553
    9153.6290  27382.215000  71775.070989  1818.436771
    9155.3780  27212.400000  71451.989724  1843.464629
    9157.1270  27371.580000  71992.881698  1877.485251
    9158.9300  27367.752000  72057.750368  1894.499876
    9160.6820  27389.920000  72157.596155  1889.504381
    9162.4860  27620.080000  72759.417251  1890.503781
    9164.2910  27758.232000  73255.208037  1882.493720
    9166.0980  27736.381000  73241.986672  1864.475621
    9167.9040  27740.521000  73308.736954  1844.449384
    9169.7130  27775.656000  73454.454950  1827.417108
    9171.5740  27741.783000  73431.146749  1813.375795
    9173.3840  27771.906000  73553.831108  1807.328041
    9175.2460  27754.021000  73574.480303  1802.272251
    9177.1100  27775.129000  73705.098800  1802.208721
    9178.9760  27808.232000  73879.699800  1806.136606
    9180.8950  27829.328000  74052.279881  1812.058204
    9182.7610  27830.416000  74172.830943  1818.970940
    9184.6830  27803.500000  74235.361895  1826.876380
    9186.6040  27821.576000  74412.856906  1831.775536
    9188.5250  27817.646000  74554.333443  1835.665650
    9190.4490  27863.709000  74825.795820  1847.546771
    9192.3740  27879.768000  75030.227410  1857.421182
    9194.3530  27865.818000  75174.635217  1867.289430
    9196.2780  27866.861000  75363.005026  1871.148671
    9198.2590  27918.900000  75703.370117  1878.000560
    9200.2400  27935.932000  75946.697498  1877.844817
    9202.2230  27965.957000  76227.016648  1871.682856
    9204.2050  27952.975000  76413.290006  1856.510470
    9206.2430  27915.986000  76535.562313  1842.332625
    9208.2280  27949.992000  76840.812624  1839.145227
    9210.2680  27978.992000  77145.013497  1843.951721
    9212.3080  27996.984000  77413.159853  1848.748253
    9214.3510  28016.971000  77679.348246  1861.538756
    9216.3930  28028.951000  77928.515637  1869.322265
    9218.4890  28065.924000  78220.610282  1888.096486
    9220.5330  28048.893000  78363.649535  1900.863328
    9222.6330  28085.852000  78661.745878  1918.623424
    9224.7330  28084.807000  78852.794537  1943.376169
    9226.8340  28073.754000  79023.803603  1969.120741
    9228.9370  28070.695000  79241.816817  1992.856725
    9231.0400  28104.631000  79543.764499  2015.586796
    9233.1980  28093.559000  79746.697726  2040.307094
    9235.3580  28121.480000  80054.663664  2065.021622
    9237.4640  28130.396000  80287.560803  2078.727027
    9239.6260  28175.307000  80639.367118  2091.423545
    9241.8430  28152.209000  80799.261366  2095.115795
    9244.0060  28152.105000  81006.073210  2095.799555
    9246.1710  28197.994000  81341.865976  2102.474198
    9248.3920  28209.879000  81578.621461  2107.141386
    9250.6120  28204.756000  81763.392272  2114.800784
    9252.8350  28218.625000  82005.081998  2119.453391
    9255.0590  28245.490000  82291.827287  2128.098374
    9257.2830  28269.348000  82573.442390  2132.734818
    9259.5100  28292.199000  82864.116280  2136.363561
    9261.7900  28268.043000  83026.758216  2135.985097
    9264.0720  28259.883000  83228.366824  2137.599001
    9266.3550  28277.715000  83508.968946  2136.205317
    9268.6420  28268.539000  83706.488060  2138.803349
    9270.9270  28276.359000  83963.995714  2140.394343
    9273.2150  28305.172000  84266.512504  2145.978325
    9275.5020  28294.979000  84447.950015  2147.551527
    9277.8470  28295.777000  84684.414029  2151.119858
    9280.1910  28345.570000  85060.924362  2160.681664
    9282.5390  28316.357000  85196.267445  2164.232129
    9284.8870  28300.139000  85388.695112  2169.777692
    9287.2360  28329.912000  85700.032736  2173.314035
    9289.6420  28356.680000  86003.382641  2178.844365
    9291.9930  28340.441000  86142.663108  2187.365377
    9294.4020  28367.195000  86439.986191  2195.878890
    9296.8110  28347.943000  86585.249349  2199.386527
    9299.2210  28370.686000  86848.431183  2210.883986
    9301.6330  28364.422000  87019.707270  2220.376139
    9304.0460  28365.150000  87235.842035  2230.858032
    9306.4610  28408.873000  87571.055436  2250.335972
    9308.9320  28352.588000  87626.136340  2260.801312
    9311.4030  28388.299000  87953.305403  2280.263607
    9313.8780  28347.002000  88061.397937  2295.714847
    9316.3530  28345.699000  88277.415775  2313.159428
    9318.8290  28393.389000  88670.507459  2336.596390
    9321.3070  28396.072000  88899.527340  2343.027334
    9323.8420  28361.750000  89040.507478  2348.449695
    9326.3220  28401.422000  89422.400381  2355.860879
    9328.8590  28392.086000  89644.374129  2366.266613
    9331.3970  28388.744000  89896.295037  2377.666938
    9333.9380  28434.396000  90343.180826  2399.056510
    9336.4800  28591.041000  91096.047506  2428.440828
    9339.0780  28547.680000  91274.885387  2443.815804
    9341.6230  28561.313000  91608.779193  2460.186376
    9344.2250  28552.938000  91880.501682  2474.543261
    9346.8270  28539.559000  92153.269154  2479.897330
    9349.4320  28554.172000  92484.036849  2492.242867
    9352.0380  28449.777000  92454.748760  2491.578193
    9354.6460  28427.379000  92685.471108  2501.910725
    9357.2560  28424.973000  92978.203040  2512.233228
    9359.9220  28429.559000  93287.807038  2516.546220
    9362.5340  28409.141000  93508.464310  2522.854402
    9365.2030  28399.715000  93771.044085  2532.150926
    9367.8750  28348.283000  93902.636538  2536.442386
    9370.5480  28374.844000  94264.152857  2552.726434
    9373.2780  28374.400000  94555.723767  2556.002029
    9375.9540  28382.949000  94876.170938  2564.269333
    9378.6330  28367.490000  95097.698761  2571.531848
    9381.3680  28361.027000  95367.124675  2576.783496
    9384.1040  28335.557000  95555.616251  2583.030823
    9386.8430  28393.080000  96020.955442  2595.264540
    9389.5840  28389.596000  96282.322986  2600.494814
    9392.3260  28346.105000  96421.733839  2607.718317
    9395.1260  28348.609000  96714.076798  2621.933345
    9397.8720  28311.107000  96858.408039  2631.139971
    9400.6750  28382.598000  97376.626828  2655.336028
    9403.4800  28371.082000  97620.878244  2660.530096
    9406.2300  28288.561000  97598.148016  2672.711548
    9409.0950  28308.031000  97944.358333  2687.887436
    9411.9060  28300.496000  98178.606086  2707.060422
    9414.7180  28277.955000  98365.735389  2731.220355
    9417.5890  28261.408000  98593.880825  2748.370523
    9420.4040  28253.854000  98817.021575  2763.519015
    9423.2780  28233.293000  99037.036320  2777.651772
    9426.1540  28217.727000  99250.146682  2787.785066
    9429.0320  28207.152000  99497.205944  2798.905822
    9431.9120  28211.572000  99808.190429  2804.020411
    9434.7940  28215.986000  100093.194476  2812.128575
    9437.7330  28158.393000  100184.197126  2821.228597
    9440.6190  28158.795000  100490.052166  2826.317815
    9443.5630  28147.189000  100747.006849  2834.403450
    9446.5090  28139.576000  101039.950087  2844.479175
    9449.4560  28131.957000  101343.748625  2866.547058
    9452.4060  28073.332000  101465.626563  2874.607337
    9455.3570  28081.701000  101814.461730  2891.661222
    9458.3690  28083.064000  102158.209998  2902.706826
    9461.3230  28043.420000  102290.010932  2868.743197
    9464.3390  28016.770000  102668.798578  2946.774727
    9467.3540  27988.111000  102883.554809  2957.797232
    9470.3750  27941.447000  103072.244166  2962.812962
    9473.3950  27924.777000  103354.865121  2971.819404
    9476.4180  27943.102000  103778.557193  2982.817642
    9479.4420  27908.418000  103987.153113  2991.809427
    9482.5270  27904.729000  104351.725874  2999.792659
    9485.5560  27862.033000  104550.367161  3015.769247
    9488.6440  27843.332000  104817.895114  3023.740110
    9491.7330  27820.623000  105079.434187  3032.700814
    9494.8260  27834.908000  105498.941157  3042.653256
    9497.9210  27776.186000  105600.386878  3049.598781
    9501.0190  27815.459000  106085.878994  3069.537643
    9504.1170  27751.723000  106170.355174  3078.467562
    9507.2750  27742.982000  106479.758634  3086.392420
    9510.3790  27750.236000  106831.127992  3105.306259
    9513.5430  27690.482000  106959.445012  3119.209936
    9516.7070  27672.723000  107210.822402  3132.110939
    9519.8750  27606.955000  107307.091058  3146.002923
    9523.0450  27578.182000  107526.352048  3164.885737
    9526.2170  27523.402000  107652.626778  3190.761569
    9529.4490  27342.617000  107285.933638  3192.634849
    9532.6260  27571.824000  108491.126011  3226.494913
    9535.8620  27485.025000  108499.255467  3236.344043
    9539.1010  27474.221000  108805.419726  3249.191340
    9542.2850  27436.408000  108991.608224  3264.030856
    9545.5280  27385.592000  109136.679348  3274.859724
    9548.8320  27353.766000  109367.767406  3291.683763
    9552.0800  27285.936000  109448.859607  3307.499298
    9555.3310  27254.098000  109678.887836  3317.305626
    9558.6430  27242.254000  109965.999639  3334.108155
    9561.8980  27186.404000  110100.985583  3349.901677
    9565.2140  27169.547000  110368.939649  3368.682608
    9568.5330  27144.684000  110638.842573  3383.457874
    9571.8530  27102.814000  110829.785472  3398.229498
    9575.1770  27047.939000  110946.689387  3413.990392
    9578.5030  27032.057000  111233.595948  3424.743088
    9581.8900  26995.168000  111461.349219  3444.490118
    9585.2200  26970.273000  111735.252875  3462.227816
    9588.6110  26930.371000  111940.970493  3475.956466
    9591.9480  26914.463000  112279.780899  3483.682069
    9595.3450  26897.549000  112588.566221  3504.395954
    9598.7440  26887.627000  112929.329224  3529.104719
    9602.1460  26795.699000  112964.023234  3537.804686
    9605.6090  26753.766000  113216.650987  3552.495266
    9609.0170  26724.826000  113497.288428  3568.181014
    9612.4270  26725.879000  113896.979010  3577.858177
    9615.8970  26645.926000  113965.556683  3588.528638
    9619.3710  26645.965000  114380.170830  3610.191189
    9622.7880  26632.000000  114702.692745  3626.842737
    9626.2690  26573.027000  114855.254465  3643.488780
    9629.7500  26571.049000  115231.740975  3665.127926
    9633.2340  26516.063000  115384.231232  3673.756471
    9636.7800  26490.070000  115673.659450  3700.381586
    9640.2710  26451.072000  115902.078852  3710.997420
    9643.8210  26430.068000  116211.557481  3728.605494
    9647.3170  26385.057000  116386.881514  3757.203111
    9650.8750  26312.039000  116479.185418  3773.792980
    9654.4350  26326.016000  116900.559168  3797.381126
    9657.9970  26280.984000  117072.878710  3814.957925
    9661.5630  26237.947000  117250.154109  3832.524489
    9665.1320  26165.904000  117234.498449  3848.091031
    9668.7040  26143.855000  117521.720575  3863.641654
    9672.3370  26092.799000  117746.896502  3887.189395
    9675.9140  26069.736000  118046.085265  3904.727901
    9679.5530  26014.668000  118192.249623  3928.259816
    9683.1360  25986.592000  118469.401578  3941.781241
    9686.7800  25943.510000  118704.532097  3959.296991
    9690.4300  25908.422000  118967.588396  3969.805454
    9694.0800  25853.326000  119120.699198  3979.305307
    9697.7950  25832.227000  119416.671793  4002.794815
    9701.4510  25775.117000  119552.734770  4023.280317
    9705.1110  25708.004000  119633.677114  4039.756360
    9708.8340  25739.883000  120210.654351  4058.228940
    9712.5000  25755.756000  120666.692363  4086.693207
    9716.2290  25687.623000  120762.557208  4100.144761
    9719.9610  25592.482000  120775.522479  4106.592612
    9723.6960  25605.338000  121260.344953  4130.030721
    9727.4350  25531.184000  121316.229939  4148.461767
    9731.1750  25528.025000  121713.980275  4170.883435
    9734.9790  25439.859000  121735.808922  4189.298075
    9738.7270  25419.688000  122047.582829  4205.709437
    9742.4770  25364.510000  122220.397632  4221.109267
    9746.2910  25308.324000  122387.024256  4233.501183
    9750.1080  25260.133000  122595.753044  4253.883720
    9753.9290  25226.936000  122883.445991  4274.261387
    9757.6920  25197.730000  123157.116617  4292.631341
    9761.5790  25153.520000  123404.780056  4306.996731
    9765.4090  25117.303000  123653.335778  4327.348381
    9769.2420  25079.080000  123894.950415  4344.697050
    9773.0780  25027.850000  124084.427993  4358.034726
    9776.9790  25014.613000  124482.005846  4388.366991
    9780.8210  24951.371000  124586.564388  4403.689757
    9784.7290  24936.121000  124934.974116  4437.004093
    9788.6390  24886.865000  125140.506027  4447.313270
    9792.5530  24838.604000  125342.884233  4468.612938
    9796.4070  24816.336000  125720.368871  4497.906858
    9800.3900  24718.061000  125689.702500  4506.190829
    9804.3130  24707.779000  126052.077282  4531.468836
    9808.2400  24685.490000  126398.374495  4558.737046
    9812.1700  24653.197000  126678.652911  4580.996669
    9816.1660  24590.896000  126802.948278  4595.255201
    9820.1030  24555.590000  127057.218821  4620.498164
    9824.1050  24616.275000  127836.462401  4656.740824
    9828.1100  24524.955000  127844.690353  4673.971650
    9832.1190  24439.629000  127838.909803  4684.199114
    9836.1320  24375.297000  127929.099644  4694.413578
    9840.1460  24376.957000  128407.178991  4722.617972
    9844.1670  24352.611000  128728.311593  4747.822404
    9848.1890  24333.258000  129060.470305  4777.015870
    9852.2770  24269.900000  129222.522565  4799.203177

File: data/Cu/CuO_tenorite_13K_01.xdi
# XDI/1.0
# Column.1: energy eV
# Column.2: i0
# Column.3: itrans
# Column.4: irefer
# Beamline.name: SSRL 4-3
# Detector.I0: N2 15cm
# Detector.I1: Ar 30cm
# Detector.I2: Ar 15cm
# Element.edge: K
# Element.symbol: Cu
# Mono.d_spacing: 1.92009
# Mono.name: Si(220)
# Mono.notes: unfocused, detuned 50%,higher piezo, at E=9200eV
# Sample.formula: CuO
# Sample.name: CuO  copper oxide   tenorite
# Sample.prep: powder, mixed with B(OH)3
# Sample.reference: Cu metal foil (?)
# Sample.temperature: 13K
# Scan.start_time: 1996-07-30 09:34:32
# ///
#    Note: mono d_spacing is nominal!
#     exafs to K13
#     398  E XMU XMUR I0
#-------------
#   energy   i0   itrans  irefer
    8760.0190  46739.301000  214243.319029  15327.389233
    8770.0090  46288.301000  214445.419400  15456.401452
    8779.9770  45826.301000  214412.382974  15593.391207
    8790.0170  45351.301000  214778.414006  15706.393584
    8799.9830  44898.301000  214961.502593  15821.407917
    8810.0230  44459.301000  215165.432646  15971.409002
    8819.9910  44000.301000  215435.481474  16064.413353
    8829.9830  43524.301000  215881.452454  16157.404471
    8840.0000  43108.301000  216053.395208  16296.405747
    8849.9900  42652.301000  216323.337928  16408.397119
    8860.0070  42182.301000  216643.409022  16524.394200
    8869.9970  41734.301000  217071.405416  16624.397689
    8880.0120  41320.301000  217196.381646  16732.399486
    8890.0010  40852.301000  217468.311954  16846.385910
    8900.0150  40448.301000  218340.471462  16979.413508
    8910.0030  40061.301000  218657.331050  17076.389971
    8920.0160  39598.301000  219254.512660  17138.411198
    8930.0010  39139.301000  218825.389339  17204.398930
    8940.0110  38714.301000  219104.342617  17301.393833
    8949.9960  38297.301000  219582.369923  17291.402691
    8960.0030  37869.301000  219007.457963  17178.400055
    8960.7630  37815.301000  219288.411103  17184.396796
    8961.5210  37748.301000  219226.505729  17149.404810
    8962.2810  37682.301000  218594.303135  17114.388025
    8963.0410  37645.301000  219059.446682  17107.400352
    8963.8000  37635.301000  218578.335756  17097.401046
    8964.5610  37574.301000  218483.464138  17040.405749
    8965.3200  37516.301000  218577.475767  17014.408295
    8966.0800  37570.301000  218732.357655  17028.388640
    8966.8410  37657.301000  218316.501823  17035.405472
    8967.6020  37615.301000  218711.368633  16998.394682
    8968.3120  37541.301000  218297.472836  16914.406035
    8969.0710  37465.301000  218014.417942  16856.396482
    8969.8320  37456.301000  218372.418464  16798.405090
    8970.5930  37425.301000  218944.434313  16738.408235
    8971.3540  37336.301000  218251.500653  16632.407821
    8972.1160  37320.301000  218370.342738  16546.398111
    8972.8770  37286.301000  218060.379315  16427.405279
    8973.6390  37238.301000  217886.400508  16306.402602
    8974.3990  37182.301000  218112.474648  16102.408684
    8975.1620  37154.301000  218214.503135  15850.412708
    8975.9240  37091.301000  217722.315282  15460.393069
    8976.6860  37112.301000  217631.328608  14899.393062
    8977.4480  37062.301000  217397.463554  13906.401969
    8978.1590  37010.301000  217174.304858  12466.390702
    8978.9220  36992.301000  216921.342292  10397.400364
    8979.6850  36947.301000  216769.504999  8514.406406
    8980.4470  36923.301000  216816.378906  7312.402032
    8981.2100  36851.301000  216213.408729  6684.403141
    8981.9740  36871.301000  211302.445419  6308.402644
    8982.7360  36836.301000  193765.332227  5760.399323
    8983.4990  36790.301000  163739.418185  4968.401957
    8984.2630  36702.301000  133366.429734  4126.400390
    8984.9760  36707.301000  115010.413059  3580.400525
    8985.7380  36638.301000  106454.447287  3256.402859
    8986.5030  36624.301000  104957.444952  3108.402665
    8987.2680  36596.301000  103208.392222  2950.401225
    8988.0310  36545.301000  96776.395298  2702.399587
    8988.7960  36544.301000  86589.395187  2406.398787
    8989.5610  36506.301000  74853.395644  2109.399850
    8990.3240  36426.301000  63386.396278  1857.399272
    8991.0380  36387.301000  53846.399523  1674.399411
    8991.8030  36358.301000  45690.396841  1536.400190
    8992.5670  36347.301000  40606.398426  1457.399453
    8993.3330  36309.301000  37408.397988  1413.400106
    8994.0990  36315.301000  35191.397995  1395.399393
    8994.8630  36238.301000  33037.397856  1381.399600
    8995.6290  36220.301000  30806.400066  1372.400591
    8996.3440  36175.301000  28860.399419  1361.399743
    8997.1090  36147.301000  27477.400991  1354.400451
    8997.8750  36091.301000  27198.400509  1352.400507
    8998.6420  36060.301000  27769.399164  1358.400174
    8999.4070  35999.301000  28675.400265  1362.399688
    9000.1740  35993.301000  29945.400430  1363.400215
    9000.8900  35969.301000  31538.399169  1363.400334
    9001.6560  35930.301000  33691.397863  1370.399836
    9002.4230  35884.301000  36009.397995  1377.400407
    9003.1890  35847.301000  38067.397925  1394.400004
    9003.9560  35853.301000  39831.399799  1415.400516
    9004.6720  35808.301000  41183.398991  1439.399824
    9005.4400  35790.301000  42572.399103  1467.400011
    9006.2070  35736.301000  43761.398101  1489.399632
    9006.9750  35738.301000  44675.398046  1509.399623
    9007.7430  35717.301000  45107.399115  1527.400534
    9008.4600  35662.301000  45019.396779  1537.399629
    9009.2280  35652.301000  44688.396820  1543.400176
    9009.9950  35566.301000  44139.399153  1542.400221
    9010.5590  35557.297000  43849.389462  1543.396945
    9011.0710  35533.293000  43618.365467  1541.389509
    9011.6350  35513.281000  43456.321891  1540.375687
    9012.1980  35467.266000  43380.268141  1535.356630
    9012.8140  35494.246000  43481.192959  1537.332081
    9013.3770  35447.223000  43548.097382  1536.303205
    9013.9930  35413.191000  43672.987582  1530.266308
    9014.6070  35396.160000  43847.861087  1528.226541
    9015.2240  35343.121000  43996.723996  1524.180939
    9015.8380  35341.082000  44233.564702  1523.130693
    9016.4540  35315.035000  44456.384900  1518.072737
    9017.1210  35299.984000  44776.189362  1512.009424
    9017.7880  35264.930000  45217.984085  1504.942792
    9018.4550  35248.867000  45822.758899  1501.869833
    9019.1220  35263.805000  46650.515789  1501.791883
    9019.7880  35220.738000  47555.253037  1501.708195
    9020.5080  35208.664000  48705.978710  1503.617376
    9021.1760  35200.586000  49872.683609  1505.524632
    9021.8940  35196.508000  51087.373520  1510.423950
    9022.6130  35153.422000  52176.049498  1511.318680
    9023.3320  35110.332000  53092.705511  1511.206814
    9024.1030  35093.234000  53933.345868  1510.091052
    9024.8220  35081.137000  54602.964634  1509.969087
    9025.5940  35058.035000  55202.576678  1514.842739
    9026.3650  35041.926000  55675.162414  1522.710743
    9027.1360  34978.813000  55907.734589  1526.572056
    9027.9590  35011.695000  56020.290112  1537.428089
    9028.7300  35007.574000  55809.825498  1548.280466
    9029.5540  35003.449000  55338.352283  1554.124243
    9030.3780  35010.320000  54659.857593  1565.965513
    9031.2000  34931.188000  53706.345975  1564.800233
    9032.0240  34969.047000  52821.816612  1573.630388
    9032.8990  34942.906000  51706.271119  1571.455205
    9033.7240  34871.758000  50623.711601  1566.273256
    9034.6000  34846.605000  49546.132981  1562.087730
    9035.4760  34846.449000  48519.536836  1551.894648
    9036.3520  34822.289000  47487.925098  1545.696272
    9037.2780  34783.125000  46361.295173  1535.493696
    9038.1550  34652.957000  45164.652705  1521.285591
    9039.0830  34217.781000  43604.991216  1508.072916
    9040.0120  34377.602000  42823.312876  1491.852517
    9040.9400  34899.422000  42583.615536  1491.628636
    9041.8680  34756.234000  41727.903412  1479.399188
    9042.7980  34838.043000  41274.174076  1478.164299
    9043.7780  34900.848000  40883.429200  1468.923511
    9044.7600  34924.648000  40480.667981  1462.677304
    9045.7410  34851.441000  39998.885251  1458.424269
    9046.7230  34846.234000  39586.088983  1456.168641
    9047.7040  34847.020000  39222.278884  1446.906638
    9048.7380  34797.801000  38858.447620  1439.637715
    9049.7710  34055.582000  37824.602646  1389.364925
    9050.7540  33910.355000  37596.739265  1376.087496
    9051.7880  33819.121000  37570.860100  1370.803073
    9052.8750  33715.887000  37687.962659  1367.512985
    9053.9100  33592.648000  37899.045744  1364.217404
    9054.9970  33508.402000  38239.117629  1365.918387
    9056.0320  33432.156000  38595.172015  1365.611333
    9057.1200  33354.902000  38960.205292  1363.300705
    9058.2590  33316.645000  39359.226575  1363.984809
    9059.3480  33281.383000  39796.229498  1361.663578
    9060.4360  33242.117000  40162.216126  1358.336319
    9061.5760  33170.848000  40514.183306  1354.002631
    9062.7170  33173.570000  40939.135942  1357.665220
    9063.8570  33143.293000  41276.068359  1357.322316
    9064.9990  33095.008000  41561.990317  1355.972698
    9066.1920  33017.719000  41725.896564  1353.617931
    9067.3350  32993.430000  41976.777585  1351.258730
    9068.5280  32946.133000  42190.648393  1345.894159
    9069.7240  32959.828000  42494.501308  1344.523515
    9070.9190  32919.523000  42705.336373  1342.147423
    9072.1130  32902.215000  42927.153771  1340.766655
    9073.3600  32894.898000  43150.951564  1346.378600
    9074.5580  32906.582000  43332.736931  1356.986454
    9075.8050  32875.258000  43452.506558  1363.589469
    9077.0540  32823.930000  43529.258559  1368.185381
    9078.3030  32843.598000  43668.990038  1378.777504
    9079.5530  32870.262000  43801.710032  1398.363827
    9080.8540  32846.922000  43833.411311  1410.944505
    9082.1570  32824.574000  43837.093485  1415.520548
    9083.4600  32840.227000  43923.764090  1426.090090
    9084.7630  32786.871000  43967.413658  1431.654489
    9086.0650  32775.512000  44093.049009  1440.214630
    9087.3690  32831.148000  44304.666004  1449.767210
    9088.7270  32813.781000  44395.267663  1451.316216
    9090.0830  32826.410000  44465.849800  1456.858601
    9091.3890  32833.035000  44498.415116  1460.395914
    9092.7980  32826.656000  44519.966248  1469.928512
    9094.1560  32817.270000  44618.501338  1472.455774
    9095.5150  32794.883000  44718.017529  1477.975871
    9096.9270  32833.488000  44923.514691  1485.492505
    9098.3380  32799.090000  44980.001105  1491.001395
    9099.7510  32782.688000  45073.463063  1496.508415
    9101.1630  32758.279000  45162.912225  1493.007025
    9102.5760  32763.869000  45310.348647  1492.501324
    9104.0420  32759.453000  45466.762370  1488.989291
    9105.4570  32812.031000  45653.165475  1484.474662
    9106.9240  32776.609000  45678.545362  1477.952554
    9108.3920  32802.180000  45762.911780  1473.424048
    9109.8590  32831.746000  45892.261733  1467.890760
    9111.3800  32783.309000  45972.592970  1464.352864
    9112.8500  32813.867000  46208.903706  1462.808913
    9114.3710  32750.420000  46297.204737  1463.259653
    9115.8950  32815.969000  46497.486467  1470.705557
    9117.4170  32802.516000  46512.752382  1470.145712
    9118.9410  32820.055000  46524.998090  1471.581630
    9120.4650  32816.590000  46453.233727  1470.009819
    9122.0420  32787.121000  46218.450778  1459.434579
    9123.5680  32812.648000  45969.643320  1449.853114
    9125.1460  32817.172000  45575.829218  1433.265654
    9126.7260  32804.691000  45132.992652  1416.673508
    9128.3580  32825.203000  44753.139759  1404.076238
    9129.9380  32842.715000  44441.270556  1392.471958
    9131.5710  32819.219000  44134.385223  1387.864436
    9133.1530  32820.719000  43970.484095  1388.249489
    9134.7880  32793.215000  43842.564347  1389.629457
    9136.4250  32777.707000  43808.629551  1392.005927
    9138.1120  32789.195000  43866.675886  1397.375648
    9139.7490  32795.680000  43961.708752  1405.740204
    9141.4400  32766.158000  44033.720458  1412.099656
    9143.0780  32728.633000  44071.716244  1425.452378
    9144.7700  32431.104000  43720.695109  1430.801193
    9146.4620  32471.568000  43920.657860  1451.143368
    9148.2070  32880.031000  44533.606794  1471.480612
    9149.9000  32912.488000  44591.535776  1486.813234
    9151.6480  32918.938000  44726.448481  1506.138387
    9153.3430  32914.387000  44906.347615  1522.459557
    9155.0920  32763.830000  44889.228358  1540.775503
    9156.8420  32701.270000  45094.090869  1555.086568
    9158.6450  32693.705000  45397.931926  1564.390907
    9160.3950  32727.135000  45773.766827  1573.691527
    9162.2000  32997.563000  46577.580036  1577.984359
    9164.0050  33104.984000  47334.368815  1575.274661
    9165.7590  33022.398000  47803.151033  1566.557534
    9167.6170  32993.813000  48401.914031  1562.834812
    9169.4260  33009.223000  49068.658305  1558.106820
    9171.2340  32964.625000  49626.393380  1552.374690
    9173.0970  32989.023000  50231.100652  1555.635851
    9174.9590  32966.422000  50586.797754  1557.892005
    9176.7710  32926.813000  50673.470566  1559.143311
    9178.6880  32950.199000  50605.137380  1559.387476
    9180.5550  32966.578000  50304.782916  1558.628332
    9182.4210  32955.957000  49864.410591  1556.862431
    9184.3420  32946.332000  49390.017781  1558.092528
    9186.2630  32925.699000  48932.616463  1550.316614
    9188.1310  32932.063000  48644.193183  1546.534223
    9190.1080  32952.422000  48557.752540  1549.747266
    9192.0320  32937.781000  48626.301010  1554.953369
    9193.9570  32938.129000  48860.828529  1560.156322
    9195.9360  32943.477000  49194.335007  1567.353416
    9197.8620  32915.820000  49488.830283  1573.544933
    9199.8440  32903.156000  49788.308143  1573.729343
    9201.8260  32895.492000  50073.770451  1570.910405
    9203.8620  32919.820000  50415.214675  1566.085209
    9205.8470  32906.145000  50738.643447  1560.255857
    9207.8310  32893.465000  51125.050688  1558.420184
    9209.8700  32916.781000  51569.447196  1562.578574
    9211.9110  32938.094000  51895.820668  1566.732531
    9213.9520  32889.402000  51924.180031  1568.879356
    9215.9940  32882.703000  51818.523136  1573.023675
    9218.0380  32905.004000  51628.850965  1576.160212
    9220.1360  32893.297000  51283.158217  1581.292259
    9222.1810  32842.586000  50843.451167  1585.418368
    9224.2810  32866.871000  50507.729802  1592.538669
    9226.3830  32863.152000  50263.985675  1602.655322
    9228.4840  32844.430000  50225.234112  1616.765538
    9230.6420  32819.703000  50428.456874  1631.870065
    9232.7450  32840.969000  50867.666749  1649.968985
    9234.9050  32860.230000  51418.859010  1666.062423
    9237.0110  32837.492000  51895.034509  1680.151741
    9239.1730  32825.746000  52329.195491  1689.234464
    9241.3340  32790.996000  52590.335415  1692.311533
    9243.5520  32818.242000  52761.461023  1696.384157
    9245.7170  32785.484000  52694.572227  1694.450427
    9247.8820  32830.719000  52678.664848  1698.513628
    9250.1030  32807.953000  52542.735895  1698.568531
    9252.3250  32781.180000  52451.795677  1696.619209
    9254.5490  32797.402000  52473.837126  1698.665096
    9256.7730  32761.623000  52436.861087  1697.705782
    9258.9980  32778.840000  52503.870215  1700.739039
    9261.2800  32699.049000  52437.862380  1696.767372
    9263.5080  32758.256000  52616.834808  1698.791510
    9265.7910  32745.457000  52794.791230  1698.809200
    9268.0760  32737.654000  53111.735635  1699.822636
    9270.3600  32733.848000  53559.658757  1709.830341
    9272.6480  32726.035000  54092.564609  1711.831309
    9274.9910  32710.219000  54648.454635  1720.828630
    9277.2800  32724.398000  55195.333734  1727.819858
    9279.6250  32685.574000  55545.189711  1736.806216
    9281.9720  32688.746000  55770.026170  1738.786680
    9284.3190  32692.912000  55819.853076  1738.760662
    9286.6680  32686.074000  55741.660719  1742.729941
    9289.0190  32670.232000  55631.446556  1742.694758
    9291.4260  32625.385000  55527.220853  1739.652475
    9293.7770  32631.535000  55572.982233  1744.606715
    9296.1880  32625.680000  55642.717595  1747.554196
    9298.5970  32599.818000  55730.440489  1747.497047
    9301.0090  32584.955000  55859.146369  1752.433299
    9303.4210  32554.086000  55932.840304  1764.364715
    9305.8910  32509.213000  56001.514000  1772.292181
    9308.3070  32517.336000  56190.166175  1777.213632
    9310.7770  32517.453000  56468.810579  1792.127498
    9313.2510  32473.568000  56754.427227  1804.038325
    9315.6710  32469.678000  57113.034709  1821.942736
    9318.2020  32435.781000  57416.623264  1828.841791
    9320.6800  32450.883000  57718.194545  1841.735722
    9323.1580  32414.979000  57809.754868  1843.624610
    9325.6930  32370.070000  57777.286449  1845.506435
    9328.1760  32367.158000  57793.815214  1851.384554
    9330.7140  32389.240000  57837.315767  1860.256105
    9333.2540  32343.318000  57789.803281  1861.123516
    9335.7950  32301.393000  57788.278225  1866.985235
    9338.3930  32301.463000  57958.736826  1878.841425
    9340.9370  32320.529000  58257.171520  1892.690196
    9343.5390  32281.590000  58564.592985  1898.536448
    9346.0860  32230.646000  58964.993604  1906.375774
    9348.6890  32234.699000  59557.389735  1914.210720
    9351.2960  32245.746000  60206.759349  1928.039392
    9353.9020  32224.789000  60705.111339  1936.863479
    9356.5670  32200.828000  61047.446085  1945.681627
    9359.1780  32193.863000  61218.770152  1952.492662
    9361.8450  32195.893000  61228.073266  1960.300539
    9364.4590  32150.920000  61001.360435  1957.102702
    9367.1290  32166.941000  60766.633556  1957.898782
    9369.8020  32148.957000  60456.887547  1951.689697
    9372.4770  32152.971000  60222.121825  1948.474497
    9375.2070  32114.979000  60002.345721  1953.255869
    9377.8860  32148.982000  59995.549598  1953.030729
    9380.6200  32109.982000  59990.729835  1952.799624
    9383.3010  32141.977000  60167.904996  1955.562881
    9386.0390  32094.967000  60236.057004  1963.322373
    9388.7780  32095.953000  60410.192906  1970.075462
    9391.5210  32106.936000  60626.311473  1975.822923
    9394.2640  32095.912000  60864.414064  1986.564311
    9397.0640  32125.885000  61294.498482  1996.301246
    9399.8120  32041.854000  61569.571891  2000.033211
    9402.6160  32071.818000  62094.623096  2018.759877
    9405.4230  32095.777000  62606.660102  2031.480147
    9408.2300  32120.734000  63065.674804  2048.196481
    9411.0400  32098.686000  63329.679816  2062.906880
    9413.8530  32118.631000  63577.661015  2076.610852
    9416.7220  32111.574000  63682.635411  2082.308067
    9419.5370  32148.512000  63857.584814  2092.003808
    9422.4110  32172.445000  64053.523648  2102.691185
    9425.2860  32233.373000  64438.439675  2119.373115
    9428.1070  32268.299000  64872.343533  2136.050137
    9431.0420  32211.219000  65233.223890  2146.723890
    9433.9240  32229.135000  65780.093168  2160.388912
    9436.8060  32299.047000  66369.945443  2180.051118
    9439.7480  32264.953000  66677.782048  2184.707156
    9442.6350  32299.855000  67006.601277  2191.357338
    9445.5790  32269.754000  67169.399743  2192.003099
    9448.5270  32299.648000  67402.184767  2205.641580
    9451.4770  32335.537000  67650.953028  2216.276293
    9454.4280  32307.422000  67810.705934  2229.905231
    9457.3810  32288.303000  67987.436341  2231.528839
    9460.3930  32271.180000  68142.157322  2216.146932
    9463.3500  32275.051000  68355.861519  2252.758166
    9466.3650  32233.918000  68380.538015  2278.365391
    9469.3830  32231.781000  68345.208164  2275.967993
    9472.4030  32232.641000  68268.860128  2275.563547
    9475.4260  32174.494000  68073.494763  2274.153572
    9478.4490  32172.344000  68051.107347  2275.739379
    9481.4760  32150.189000  68049.714208  2281.320699
    9484.5610  32100.031000  68113.286429  2288.893003
    9487.5920  32065.867000  68328.860420  2295.462231
    9490.6820  32070.699000  68757.402917  2306.027644
    9493.7730  31997.527000  69076.937426  2314.586187
    9496.8670  32001.352000  69572.463654  2330.138836
    9499.9630  31999.170000  69970.950633  2340.686272
    9503.0620  31967.984000  70204.436144  2348.226828
    9506.1610  31969.795000  70382.908084  2353.765652
    9509.3220  31917.602000  70362.351793  2359.296177
    9512.4830  31932.402000  70488.785832  2370.821764
    9515.5910  31907.199000  70597.205270  2379.343379
    9518.7580  31851.992000  70744.601041  2389.858653
    9521.9270  31778.781000  71001.982765  2405.367751
    9525.0990  31775.564000  71531.353690  2412.872308
    9528.3300  31801.344000  72163.693048  2442.370424
    9531.5050  31991.119000  73123.027661  2470.865102
    9534.6840  31869.891000  73230.346760  2482.353019
    9537.9220  31913.656000  73590.644579  2490.834777
    9541.1610  31936.418000  73809.923602  2500.313662
    9544.4040  31936.176000  73926.186166  2508.783843
    9547.6500  31860.928000  73861.434528  2518.251550
    9550.8970  31819.678000  73906.671659  2525.712253
    9554.1470  31826.422000  74104.882832  2540.165980
    9557.4570  31764.162000  74168.080311  2542.617019
    9560.7120  31697.896000  74238.264138  2547.062429
    9564.0270  31671.629000  74442.431559  2557.502243
    9567.2860  31666.355000  74676.575411  2569.937195
    9570.6070  31625.078000  74787.706020  2579.365693
    9573.9300  31555.795000  74812.819114  2585.787875
    9577.2540  31500.508000  74817.915826  2594.205678
    9580.6400  31651.219000  75270.001039  2618.617909
    9583.9690  31600.922000  75240.059662  2626.023691
    9587.3600  31552.623000  75305.112185  2635.426487
    9590.6950  31533.318000  75549.139673  2649.821558
    9594.0910  31447.010000  75764.148595  2657.214004
    9597.4900  31428.697000  76226.150996  2669.597182
    9600.8910  31382.381000  76634.128614  2674.978976
    9604.2950  31296.059000  76891.095693  2685.352701
    9607.7000  31251.732000  77142.040061  2699.720904
    9611.1090  31177.402000  77220.968861  2705.084195
    9614.5790  31126.066000  77267.884473  2733.444138
    9617.9940  31009.729000  77193.773062  2736.795729
    9621.4690  30968.385000  77354.654163  2746.143999
    9624.9470  30937.037000  77601.516891  2762.485933
    9628.4280  30834.684000  77755.365653  2766.822529
    9631.9110  30807.326000  78105.198665  2784.152780
    9635.3970  30760.965000  78461.010201  2798.481129
    9638.8870  30682.600000  78695.794640  2798.799901
