Repository: XraySpectroscopy/XASDataLibrary

The XAS Data Library is designed to hold X-ray Absorption Spectra (EXAFS
and XANES) using an SQLite database, with array data encoded using JSON.
The principle goal for the library is as a proposed standard for storing
and exchanging XAS data. The implementation here is intended for initial
reference and comments. 

The idea is provide a format and set of tools for managing Libraries of
XAFS Data, and to be able to share these libraries between different
researchers and different analysis programs.  As the the base format of the
library will be created with SQLite, the SQL syntax and any third party
software that can use SQL and SQLite will be able to explore the data in
the format.  In addition, reference implementations of programmatically
interecting with the library will be provided.  

Ideally, a stand-alone GUI Data Browser and an on-line Library will be
built upon such a format.

See http://xafs.org/XasDataLibrary for additional information.


--Matt Newville  18-Feb-2011

File: data/Fe/Fe_Foil_rt_2016Foils.xdi
#XDI/1.1  GSE/2.0
# Column.1: energy eV
# Column.2: itrans
# Column.3: i0
# Element.symbol:  Fe
# Element.edge:  K
# Mono.d_spacing:  3.13477
# Mono.name: Si 111
# Sample.formula: Fe
# Sample.name: Fe
# Sample.prep: metal foil
# Sample.temperature: room temperature
# Facility.Name:  APS
# Beamline.Name:  13-ID-E
# Beamline.xray_source:  3.6cm undulator
# Beamline.Storage_Ring_Current: 102.1
# Beamline.I0: He,  20 cm
# Beamline.I1: N2,  10 cm
# Scan.start_time: 2016-07-05 19:01:14
# Scan.end_time: 2016-07-05 19:10:45
# ScanParameters.Start: Scan.Member: Value
# ScanParameters.ScanType: xafs
# ScanParameters.E0: 7112.000
# ScanParameters.Legend:  Start, Stop, Step, K-space, Time
# ScanParameters.Region1:   -100.000,   -10.000,     5.000  False  0.50
# ScanParameters.Region2:    -10.000,    20.000,     0.100  False  0.50
# ScanParameters.Region3:      2.291,    13.000,     0.050  True  0.50
# ScanParameters.End: here
#-------------------------
#  energy  itrans  i0
    7012.000     87297.90    113841.90
    7017.000     87973.90    114398.90
    7022.000     87968.90    114164.90
    7027.000     87900.90    113786.90
    7032.000     88111.90    113805.90
    7037.000     88147.90    113596.90
    7042.000     88027.90    113217.90
    7047.000     88061.90    113013.90
    7052.000     87920.90    112600.90
    7057.000     88055.90    112548.90
    7062.000     88184.90    112518.90
    7067.000     88030.90    112155.90
    7072.000     87033.90    110750.90
    7077.000     87624.90    111409.90
    7082.000     87390.90    111071.90
    7087.000     87528.90    111313.90
    7092.000     87010.90    110894.90
    7097.000     86523.90    110838.90
    7102.000     85465.90    110901.90
    7102.100     85326.90    110753.90
    7102.200     85262.90    110724.90
    7102.300     85175.90    110646.90
    7102.400     85143.90    110662.90
    7102.500     85088.90    110639.90
    7102.600     85031.90    110629.90
    7102.700     85048.90    110709.90
    7102.800     84970.90    110651.90
    7102.900     84938.90    110638.90
    7103.000     85025.90    110802.90
    7103.100     85019.90    110852.90
    7103.200     84975.90    110841.90
    7103.300     84856.90    110738.90
    7103.400     84835.90    110773.90
    7103.500     84787.90    110794.90
    7103.600     84668.90    110708.90
    7103.700     84584.90    110649.90
    7103.800     84540.90    110659.90
    7103.900     84500.90    110689.90
    7104.000     84445.90    110669.90
    7104.100     84330.90    110597.90
    7104.200     84292.90    110608.90
    7104.300     84218.90    110599.90
    7104.400     84301.90    110765.90
    7104.500     84161.90    110673.90
    7104.600     84114.90    110724.90
    7104.700     83983.90    110614.90
    7104.800     83808.90    110458.90
    7104.900     83806.90    110562.90
    7105.000     83599.90    110383.90
    7105.100     83966.90    110946.90
    7105.200     83791.90    110851.90
    7105.300     83623.90    110716.90
    7105.400     83620.90    110842.90
    7105.500     83445.90    110717.90
    7105.600     83364.90    110716.90
    7105.700     83316.90    110793.90
    7105.800     83203.90    110785.90
    7105.900     83163.90    110863.90
    7106.000     83056.90    110827.90
    7106.100     82930.90    110816.90
    7106.200     82854.90    110848.90
    7106.300     82832.90    110981.90
    7106.400     82521.90    110716.90
    7106.500     82378.90    110682.90
    7106.600     82163.90    110556.90
    7106.700     82021.90    110569.90
    7106.800     81923.90    110603.90
    7106.900     81738.90    110546.90
    7107.000     81619.90    110579.90
    7107.100     81471.90    110608.90
    7107.200     81281.90    110577.90
    7107.300     81152.90    110620.90
    7107.400     80946.90    110580.90
    7107.500     80809.90    110663.90
    7107.600     80465.90    110481.90
    7107.700     80181.90    110391.90
    7107.800     79924.90    110365.90
    7107.900     79659.90    110341.90
    7108.000     79416.90    110390.90
    7108.100     79176.90    110444.90
    7108.200     78896.90    110466.90
    7108.300     78633.90    110574.90
    7108.400     78249.90    110520.90
    7108.500     77820.90    110457.90
    7108.600     77332.90    110351.90
    7108.700     76817.90    110258.90
    7108.800     76411.90    110377.90
    7108.900     75810.90    110299.90
    7109.000     75297.90    110435.90
    7109.100     74547.90    110338.90
    7109.200     73827.90    110300.90
    7109.300     73175.90    110571.90
    7109.400     72095.90    110332.90
    7109.500     71094.90    110357.90
    7109.600     69883.90    110259.90
    7109.700     68624.90    110234.90
    7109.800     67106.90    110179.90
    7109.900     65454.90    110098.90
    7110.000     63820.90    110289.90
    7110.100     61912.90    110369.90
    7110.200     59712.90    110004.90
    7110.300     57527.90    110043.90
    7110.400     55347.90    110201.90
    7110.500     53090.90    110206.90
    7110.600     50713.90    110147.90
    7110.700     48410.90    110017.90
    7110.800     45049.90    107319.90
    7110.900     44313.90    110450.90
    7111.000     42391.90    110573.90
    7111.100     40529.90    110495.90
    7111.200     38884.90    110349.90
    7111.300     37375.90    110351.90
    7111.400     36093.90    110373.90
    7111.500     34893.90    110420.90
    7111.600     33793.90    110354.90
    7111.700     32879.90    110462.90
    7111.800     32000.90    110470.90
    7111.900     31204.90    110433.90
    7112.000     30477.90    110465.90
    7112.100     29768.90    110357.90
    7112.200     29140.90    110447.90
    7112.300     28522.90    110474.90
    7112.400     27881.90    110223.90
    7112.500     27290.90    110143.90
    7112.600     26765.90    110137.90
    7112.700     26232.90    110067.90
    7112.800     25763.90    110161.90
    7112.900     25260.90    110086.90
    7113.000     24778.90    110007.90
    7113.100     24368.90    110103.90
    7113.200     23922.90    110036.90
    7113.300     23507.90    109946.90
    7113.400     23141.90    110069.90
    7113.500     22813.90    110171.90
    7113.600     22485.90    110258.90
    7113.700     22112.90    109988.90
    7113.800     21823.90    109973.90
    7113.900     21556.90    109996.90
    7114.000     21302.90    109922.90
    7114.100     21082.90    109983.90
    7114.200     20875.90    109979.90
    7114.300     20696.90    109995.90
    7114.400     20505.90    109835.90
    7114.500     20385.90    110005.90
    7114.600     20252.90    110002.90
    7114.700     20129.90    109928.90
    7114.800     20038.90    110019.90
    7114.900     19966.90    110094.90
    7115.000     19842.90    109875.90
    7115.100     19781.90    109950.90
    7115.200     19708.90    109948.90
    7115.300     19647.90    109958.90
    7115.400     19571.90    109949.90
    7115.500     19477.90    109800.90
    7115.600     19402.90    109849.90
    7115.700     19307.90    109839.90
    7115.800     19211.90    109862.90
    7115.900     19091.90    109861.90
    7116.000     18953.90    109836.90
    7116.100     18795.90    109863.90
    7116.200     18587.90    109681.90
    7116.300     18376.90    109676.90
    7116.400     18190.90    109922.90
    7116.500     17883.90    109661.90
    7116.600     17617.90    109750.90
    7116.700     17294.90    109684.90
    7116.800     16965.90    109627.90
    7116.900     16594.90    109541.90
    7117.000     16237.90    109631.90
    7117.100     15855.90    109597.90
    7117.200     15448.90    109550.90
    7117.300     15054.90    109552.90
    7117.400     14654.90    109627.90
    7117.500     14249.90    109574.90
    7117.600     13838.90    109612.90
    7117.700     13435.90    109550.90
    7117.800     13020.90    109456.90
    7117.900     12637.90    109464.90
    7118.000     12247.90    109504.90
    7118.100     11878.90    109545.90
    7118.200     11505.90    109555.90
    7118.300     11147.90    109509.90
    7118.400     10798.90    109593.90
    7118.500     10472.90    109689.90
    7118.600     10124.90    109614.90
    7118.700      9800.90    109572.90
    7118.800      9466.90    109437.90
    7118.900      9172.90    109495.90
    7119.000      8848.90    109369.90
    7119.100      8560.90    109483.90
    7119.200      8277.90    109481.90
    7119.300      7999.90    109515.90
    7119.400      7732.90    109475.90
    7119.500      7471.90    109510.90
    7119.600      7227.90    109548.90
    7119.700      6973.90    109371.90
    7119.800      6754.90    109570.90
    7119.900      6527.90    109528.90
    7120.000      6315.90    109455.90
    7120.100      6101.90    109293.90
    7120.200      5916.90    109331.90
    7120.300      5729.90    109296.90
    7120.400      5562.90    109353.90
    7120.500      5394.90    109332.90
    7120.600      5239.90    109226.90
    7120.700      5085.90    109103.90
    7120.800      4952.90    109204.90
    7120.900      4818.90    109182.90
    7121.000      4696.90    109186.90
    7121.100      4575.90    109136.90
    7121.200      4465.90    109132.90
    7121.300      4362.90    109296.90
    7121.400      4264.90    109288.90
    7121.500      4166.90    109301.90
    7121.600      4073.90    109185.90
    7121.700      3982.90    109125.90
    7121.800      3905.90    109215.90
    7121.900      3824.90    109150.90
    7122.000      3751.90    109160.90
    7122.100      3679.90    109113.90
    7122.200      3609.90    109047.90
    7122.300      3557.90    109447.90
    7122.400      3493.90    109382.90
    7122.500      3439.90    109519.90
    7122.600      3378.90    109376.90
    7122.700      3323.90    109355.90
    7122.800      3269.90    109299.90
    7122.900      3218.90    109227.90
    7123.000      3168.90    109196.90
    7123.100      3124.90    109241.90
    7123.200      3078.90    109210.90
    7123.300      3034.90    109147.90
    7123.400      2992.90    109111.90
    7123.500      2954.90    109186.90
    7123.600      2918.90    109317.90
    7123.700      2878.90    109178.90
    7123.800      2842.90    109222.90
    7123.900      2806.90    109181.90
    7124.000      2771.90    109190.90
    7124.100      2733.90    109024.90
    7124.200      2701.90    109029.90
    7124.300      2671.90    109153.90
    7124.400      2636.90    109030.90
    7124.500      2610.90    109272.90
    7124.600      2577.90    109189.90
    7124.700      2545.90    109161.90
    7124.800      2513.90    109125.90
    7124.900      2480.90    109007.90
    7125.000      2448.90    108896.90
    7125.100      2421.90    109057.90
    7125.200      2391.90    109016.90
    7125.300      2360.90    108993.90
    7125.400      2333.90    109046.90
    7125.500      2303.90    108982.90
    7125.600      2272.90    108920.90
    7125.700      2243.90    108864.90
    7125.800      2214.90    108921.90
    7125.900      2186.90    108975.90
    7126.000      2158.90    108963.90
    7126.100      2127.90    108934.90
    7126.200      2098.90    108945.90
    7126.300      2067.90    108908.90
    7126.400      2036.90    108868.90
    7126.500      2006.90    108865.90
    7126.600      1976.90    108838.90
    7126.700      1944.90    108805.90
    7126.800      1914.90    108787.90
    7126.900      1884.90    108864.90
    7127.000      1851.90    108777.90
    7127.100      1821.90    108893.90
    7127.200      1791.90    108955.90
    7127.300      1760.90    109016.90
    7127.400      1727.90    108925.90
    7127.500      1693.90    108774.90
    7127.600      1660.90    108788.90
    7127.700      1629.90    108786.90
    7127.800      1595.90    108731.90
    7127.900      1549.90    107341.90
    7128.000      1538.90    109179.90
    7128.100      1508.90    109153.90
    7128.200      1478.90    109137.90
    7128.300      1447.90    109005.90
    7128.400      1420.90    109073.90
    7128.500      1393.90    109112.90
    7128.600      1366.90    109081.90
    7128.700      1341.90    109025.90
    7128.800      1316.90    108987.90
    7128.900      1293.90    108975.90
    7129.000      1271.90    108923.90
    7129.100      1249.90    108791.90
    7129.200      1230.90    108764.90
    7129.300      1213.90    108769.90
    7129.400      1197.90    108783.90
    7129.500      1181.90    108705.90
    7129.600      1168.90    108610.90
    7129.700      1158.90    108698.90
    7129.800      1147.90    108793.90
    7129.900      1140.90    108784.90
    7130.000      1133.90    108688.90
    7130.100      1131.90    108867.90
    7130.200      1124.90    108612.90
    7130.300      1122.90    108530.90
    7130.400      1122.90    108475.90
    7130.500      1125.90    108478.90
    7130.600      1129.90    108498.90
    7130.700      1135.90    108409.90
    7130.800      1144.90    108616.90
    7130.900      1153.90    108572.90
    7131.000      1164.90    108582.90
    7131.100      1177.90    108582.90
    7131.200      1188.90    108406.90
    7131.300      1205.90    108514.90
    7131.400      1222.90    108541.90
    7131.500      1238.90    108441.90
    7131.600      1258.90    108481.90
    7131.700      1277.90    108366.90
    7131.800      1297.90    108401.90
    7131.900      1320.90    108457.90
    7132.000      1341.90    108392.90
    7132.885      1555.90    108602.90
    7133.791      1755.90    108444.90
    7134.717      1905.90    108298.90
    7135.662      1981.90    108214.90
    7136.627      1984.90    108479.90
    7137.610      1913.90    108434.90
    7138.613      1803.90    108275.90
    7139.635      1715.90    108457.90
    7140.677      1669.90    108314.90
    7141.737      1677.90    108151.90
    7142.817      1717.90    108441.90
    7143.917      1734.90    108287.90
    7145.035      1700.90    108261.90
    7146.173      1604.90    108302.90
    7147.330      1482.90    108122.90
    7148.506      1377.90    108119.90
    7149.702      1324.90    108763.90
    7150.916      1286.90    108651.90
    7152.150      1258.90    108565.90
    7153.404      1251.90    108432.90
    7154.676      1272.90    108568.90
    7155.968      1297.90    108426.90
    7157.279      1313.90    108297.90
    7158.610      1319.90    108281.90
    7159.959      1321.90    108194.90
    7161.328      1336.90    108007.90
    7162.716      1363.90    107982.90
    7164.124      1393.90    107910.90
    7165.550      1420.90    107950.90
    7166.996      1438.90    107993.90
    7168.461      1458.90    107834.90
    7169.946      1492.90    107820.90
    7171.449      1550.90    107695.90
    7172.972      1633.90    107608.90
    7174.515      1737.90    107506.90
    7176.076      1855.90    107475.90
    7177.657      1957.90    107534.90
    7179.257      2012.90    107348.90
    7180.876      2011.90    107189.90
    7182.515      1981.90    107148.90
    7184.173      1921.90    107165.90
    7185.850      1826.90    107269.90
    7187.546      1717.90    107261.90
    7189.261      1605.90    107168.90
    7190.996      1492.90    106905.90
    7192.750      1417.90    107145.90
    7194.524      1403.90    106840.90
    7196.316      1454.90    106739.90
    7198.128      1551.90    106787.90
    7199.959      1676.90    106557.90
    7201.810      1833.90    106630.90
    7203.680      2001.90    106281.90
    7205.568      2149.90    106326.90
    7207.477      2175.90    106067.90
    7209.404      2039.90    106209.90
    7211.351      1751.90    106010.90
    7213.317      1430.90    105989.90
    7215.302      1168.90    105976.90
    7217.307      1002.90    106032.90
    7219.330       921.90    105747.90
    7221.373       931.90    105724.90
    7223.436      1009.90    103990.90
    7225.517      1191.90    105476.90
    7227.618      1407.90    105340.90
    7229.738      1667.90    105220.90
    7231.877      1942.90    104894.90
    7234.036      2185.90    104689.90
    7236.214      2345.90    104777.90
    7238.411      2395.90    104826.90
    7240.627      2341.90    104659.90
    7242.863      2213.90    104132.90
    7245.118      2082.90    104070.90
    7247.392      1993.90    104153.90
    7249.685      1969.90    103995.90
    7251.998      2015.90    103974.90
    7254.330      2081.90    103842.90
    7256.681      2103.90    103597.90
    7259.052      2051.90    103316.90
    7261.442      1974.90    103108.90
    7263.851      1891.90    101716.90
    7266.279      1762.90     97261.90
    7268.726      1790.90    102988.90
    7271.193      1674.90    102657.90
    7273.679      1587.90    102726.90
    7276.184      1508.90    100434.90
    7278.709      1501.90    102417.90
    7281.253      1444.90    102405.90
    7283.816      1376.90    102163.90
    7286.398      1300.90    100078.90
    7289.000      1331.90    102024.90
    7291.621      1422.90    101922.90
    7294.261      1585.90    101782.90
    7296.920      1772.90    101679.90
    7299.599      1949.90    101641.90
    7302.297      2099.90    101533.90
    7305.014      2215.90    101650.90
    7307.750      2241.90     99950.90
    7310.506      2279.90    101072.90
    7313.281      2271.90    101041.90
    7316.075      2272.90    100935.90
    7318.889      2279.90    100747.90
    7321.722      2283.90    100520.90
    7324.574      2288.90    100528.90
    7327.445      2293.90    100539.90
    7330.335      2316.90    100367.90
    7333.245      2372.90    100151.90
    7336.174      2424.90    100088.90
    7339.123      2425.90     99843.90
    7342.090      2358.90     99694.90
    7345.077      2229.90     99702.90
    7348.083      2083.90     99529.90
    7351.109      1953.90     99338.90
    7354.153      1849.90     99202.90
    7357.217      1765.90     99235.90
    7360.300      1692.90     99026.90
    7363.403      1650.90     98910.90
    7366.524      1647.90     98700.90
    7369.665      1694.90     98499.90
    7372.825      1808.90     98466.90
    7376.005      1992.90     98140.90
    7379.204      2246.90     97974.90
    7382.422      2490.90     97790.90
    7385.659      2629.90     97681.90
    7388.915      2649.90     97649.90
    7392.191      2534.90     95054.90
    7395.486      2550.90     97663.90
    7398.800      2525.90     97437.90
    7402.134      2527.90     97273.90
    7405.487      2524.90     97063.90
    7408.859      2510.90     96794.90
    7412.250      2503.90     96850.90
    7415.661      2499.90     96639.90
    7419.091      2517.90     96494.90
    7422.540      2567.90     96385.90
    7426.008      2621.90     96226.90
    7429.496      2636.90     96120.90
    7433.003      2615.90     95755.90
    7436.529      2576.90     95572.90
    7440.074      2501.90     95345.90
    7443.639      2406.90     95141.90
    7447.223      2327.90     94973.90
    7450.826      2273.90     94280.90
    7454.449      2271.90     94370.90
    7458.090      2275.90     94076.90
    7461.751      2297.90     93818.90
    7465.432      2347.90     93506.90
    7469.131      2423.90     93138.90
    7472.850      2531.90     93667.90
    7476.588      2603.90     93461.90
    7480.345      2659.90     93202.90
    7484.122      2728.90     92935.90
    7487.918      2810.90     92682.90
    7491.733      2878.90     92445.90
    7495.567      2907.90     92278.90
    7499.421      2895.90     91970.90
    7503.294      2863.90     91706.90
    7507.186      2841.90     91432.90
    7511.097      2844.90     91280.90
    7515.028      2860.90     91063.90
    7518.978      2870.90     90718.90
    7522.947      2874.90     90480.90
    7526.935      2862.90     90220.90
    7530.943      2846.90     89947.90
    7534.970      2839.90     89567.90
    7539.016      2856.90     89432.90
    7543.082      2871.90     89166.90
    7547.166      2884.90     88983.90
    7551.270      2873.90     88603.90
    7555.394      2844.90     88368.90
    7559.536      2800.90     87944.90
    7563.698      2771.90     87519.90
    7567.879      2767.90     86994.90
    7572.079      2789.90     86234.90
    7576.299      2828.90     85315.90
    7580.538      2895.90     84950.90
    7584.796      2953.90     84710.90
    7589.073      2990.90     84563.90
    7593.370      2980.90     83628.90
    7597.686      3036.90     84985.90
    7602.021      2945.90     82049.90
    7606.375      3063.90     84573.90
    7610.749      3095.90     84336.90
    7615.142      3117.90     83922.90
    7619.554      3129.90     83976.90
    7623.986      3117.90     83716.90
    7628.436      3121.90     83584.90
    7632.906      3144.90     83400.90
    7637.396      3177.90     83104.90
    7641.904      3216.90     82867.90
    7646.432      3245.90     82552.90
    7650.979      3261.90     82195.90
    7655.545      3267.90     81872.90
    7660.131      3262.90     81449.90
    7664.736      3247.90     81033.90
    7669.360      3227.90     80624.90
    7674.003      3219.90     80539.90
    7678.666      3212.90     80439.90
    7683.347      3206.90     80078.90
    7688.049      3220.90     79795.90
    7692.769      3243.90     79478.90
    7697.509      3262.90     79039.90
    7702.268      3286.90     78801.90
    7707.046      3303.90     78386.90
    7711.843      3258.90     76385.90
    7716.660      3367.90     77984.90
    7721.496      3399.90     77874.90
    7726.351      3410.90     77536.90
    7731.225      3411.90     77112.90
    7736.119      3410.90     76658.90
    7741.032      3420.90     76334.90
    7745.964      3427.90     75923.90
    7750.916      3412.90     75155.90
    7755.887      3441.90     75305.90

File: data/Fe/Fe_metal_rt_01.xdi
# XDI/1.0
# Column.1: energy eV
# Column.2: i0
# Column.3: itrans
# Beamline.name: GSECARS 13BM-D
# Beamline.notes: vert slits = 2mm (at 45m)
# Beamline.collimation: none
# Beamline.focusing: no
# Beamline.harmonic_rejection: detuned 50%
# Facility.name: APS
# Facility.energy: 7.00 GeV
# Facility.xray_source: APS bending magnet
# Detector.I0: N2 15cm
# Detector.I1: N2 15cm
# Element.edge: K
# Element.symbol: Fe
# Mono.d_spacing: 3.13550
# Mono.name: Si(111)
# Mono.notes: unfocussed, detuned 50%
# Sample.formula: Fe
# Sample.name: Fe metal  Room Temperature
# Sample.prep: standard foil (Joe Wong boxed set)
# Sample.reference: none
# Sample.temperature: Room Temperature
# Scan.edge_energy: 7112.
# Scan.start_time: 2002-03-16 14:18:25
# ///
#    Note: mono d_spacing is nominal!
#     Energy drive values recorded (encoder used, not recorded)
#     348 E XMU I0
#-------------
#   energy   i0   itrans
    6962.0000  304129.500000  276384.099897
    6972.0000  306257.500000  281119.100113
    6982.0000  306236.500000  284051.099915
    6992.0000  306304.500000  286880.099936
    7002.0000  306229.500000  289768.099980
    7012.0000  306122.500000  292660.100083
    7022.0000  306056.500000  295290.100139
    7032.0000  305888.500000  298065.100132
    7042.0000  306258.500000  301272.100140
    7052.0000  305926.500000  303670.100011
    7062.0000  306011.500000  306648.099994
    7072.0000  305965.500000  309213.100087
    7082.0000  305934.500000  311244.099993
    7092.0000  305898.500000  312427.099881
    7092.5000  305588.500000  312248.099867
    7093.0000  305529.500000  312112.099941
    7093.5000  305537.500000  312101.099965
    7094.0000  305529.500000  312113.099950
    7094.5000  305487.500000  311938.099861
    7095.0000  305456.500000  311961.100124
    7095.5000  305459.500000  312040.100023
    7096.0000  305391.500000  311966.099996
    7096.5000  305332.500000  312035.100082
    7097.0000  305385.500000  311875.099936
    7097.5000  305329.500000  311714.099934
    7098.0000  305243.500000  311534.100063
    7098.5000  305244.500000  311466.099924
    7099.0000  305232.500000  311314.099981
    7099.5000  305171.500000  311055.099924
    7100.0000  305143.500000  310872.100060
    7100.5000  305154.500000  310682.099948
    7101.0000  305109.500000  310463.099950
    7101.5000  305144.500000  310179.100099
    7102.0000  305115.500000  309997.099954
    7102.5000  305014.500000  309510.099873
    7103.0000  304983.500000  309108.099962
    7103.5000  304989.500000  308596.099893
    7104.0000  305075.500000  307987.099993
    7104.5000  304971.500000  307469.100008
    7105.0000  304951.500000  306673.099986
    7105.5000  304932.500000  305995.099996
    7106.0000  304910.500000  304833.100001
    7106.5000  304864.500000  303619.100009
    7107.0000  304835.500000  302137.099993
    7107.5000  304834.500000  300258.100081
    7108.0000  304818.500000  297707.100077
    7108.5000  304815.500000  294210.099874
    7109.0000  304749.500000  289213.100012
    7109.5000  305161.500000  281522.100049
    7110.0000  306059.500000  267199.101096
    7110.5000  306222.500000  243698.099459
    7111.0000  306251.500000  212213.100280
    7111.5000  306211.500000  182318.099275
    7112.0000  306191.500000  162333.099377
    7112.5000  306188.500000  148118.099532
    7113.0000  306170.500000  137512.100425
    7113.5000  306139.500000  128948.100335
    7114.0000  306116.500000  121989.100241
    7114.5000  306119.500000  116688.099459
    7115.0000  306084.500000  113898.099841
    7115.5000  306002.500000  112197.102895
    7116.0000  305765.500000  110343.096234
    7116.5000  305382.500000  107610.097821
    7117.0000  305694.500000  102530.102382
    7117.5000  306367.500000  94608.096752
    7118.0000  306312.500000  86123.096085
    7118.5000  306028.500000  77019.099371
    7119.0000  305908.500000  69027.096998
    7119.5000  305826.500000  61711.101864
    7120.0000  305803.500000  54553.099976
    7120.5000  305797.500000  48621.101221
    7121.0000  305734.500000  43769.099532
    7121.5000  305720.500000  39615.101075
    7122.0000  305696.500000  36589.099921
    7122.5000  305657.500000  34159.099046
    7123.0000  305636.500000  32012.100993
    7123.5000  305609.500000  30349.099398
    7124.0000  305559.500000  28906.099330
    7124.5000  305583.500000  27616.100765
    7125.0000  305531.500000  26459.101017
    7125.5000  305628.500000  25318.098915
    7126.0000  305492.500000  24153.099810
    7126.5000  305469.500000  23050.100679
    7127.0000  305444.500000  21828.099173
    7127.5000  305425.500000  20479.100665
    7128.0000  305364.500000  19191.100290
    7128.5000  305400.500000  17866.099419
    7129.0000  305325.500000  16703.099828
    7129.5000  305372.500000  15735.099325
    7130.0000  305355.500000  15042.100529
    7130.5000  305270.500000  14698.100516
    7131.0000  305233.500000  14818.099273
    7131.5000  305277.500000  15330.099739
    7132.0000  305228.500000  16057.099311
    7132.8830  305226.500000  17839.100830
    7133.7850  305233.500000  19678.100300
    7134.7070  305187.500000  21168.100219
    7135.6470  305191.500000  22021.099203
    7136.6060  305195.500000  22244.101111
    7137.5840  305092.500000  21863.100549
    7138.5820  305076.500000  21109.100796
    7139.5990  305067.500000  20295.099716
    7140.6340  304998.500000  19760.100109
    7141.6890  305030.500000  19731.100009
    7142.7630  304934.500000  19999.100538
    7143.8560  304951.500000  20240.099240
    7144.9680  304895.500000  20144.099061
    7146.0990  304880.500000  19527.099066
    7147.2490  304898.500000  18545.100577
    7148.4180  304844.500000  17545.100033
    7149.6060  304862.500000  16871.099264
    7150.8140  305136.500000  16506.100131
    7152.0410  306049.500000  16279.099627
    7153.2860  306239.500000  16170.100286
    7154.5510  306207.500000  16288.099949
    7155.8340  306209.500000  16577.099724
    7157.1370  306201.500000  16794.100801
    7158.4590  306137.500000  16873.100162
    7159.8000  306137.500000  16912.100091
    7161.1600  306047.500000  17044.100271
    7162.5390  306099.500000  17262.099407
    7163.9370  306036.500000  17573.099159
    7165.3540  305963.500000  17816.099482
    7166.7910  305995.500000  18006.100119
    7168.2460  305901.500000  18211.099206
    7169.7200  305913.500000  18479.100342
    7171.2140  304892.500000  18891.100827
    7172.7260  307147.500000  19722.099090
    7174.2580  305945.500000  20486.099470
    7175.8090  305829.500000  21468.100960
    7177.3780  305715.500000  22435.100767
    7178.9670  305777.500000  23119.099944
    7180.5750  305728.500000  23320.100083
    7182.2030  305797.500000  23175.099809
    7183.8490  305706.500000  22774.099226
    7185.5140  305702.500000  22073.100756
    7187.1980  305698.500000  21164.099409
    7188.9010  305578.500000  20230.100143
    7190.6240  305568.500000  19280.100003
    7192.3650  305687.500000  18409.100566
    7194.1260  305638.500000  18077.099768
    7195.9060  305580.500000  18367.100472
    7197.7050  305499.500000  19079.100894
    7199.5220  305473.500000  20175.099214
    7201.3590  305493.500000  21487.101004
    7203.2150  305441.500000  22974.099459
    7205.0900  305402.500000  24388.099276
    7206.9840  305402.500000  25145.100809
    7208.8970  305358.500000  24649.100185
    7210.8300  305371.500000  22712.101046
    7212.7810  305284.500000  19918.099256
    7214.7510  305261.500000  17104.099751
    7216.7410  305267.500000  15026.099284
    7218.7500  305259.500000  13821.100340
    7220.7770  305208.500000  13529.100385
    7222.8240  305182.500000  14151.099982
    7224.8900  305178.500000  15626.099346
    7226.9750  305120.500000  17637.100751
    7229.0790  305134.500000  19958.099741
    7231.2020  305074.500000  22493.100305
    7233.3440  305011.500000  24850.100103
    7235.5050  305041.500000  26610.099733
    7237.6850  304990.500000  27485.099696
    7239.8850  304940.500000  27479.098898
    7242.1030  304917.500000  26720.098852
    7244.3410  304944.500000  25638.099141
    7246.5970  304999.500000  24688.099780
    7248.8730  304917.500000  24186.099038
    7251.1670  304847.500000  24355.099474
    7253.4810  304819.500000  24973.098816
    7255.8140  304773.500000  25454.101211
    7258.1660  305326.500000  25446.100159
    7260.5370  305561.500000  24940.100444
    7262.9270  306248.500000  24405.100904
    7265.3360  306031.500000  23971.099994
    7267.7650  306281.500000  23493.098889
    7270.2120  306539.500000  22659.099642
    7272.6790  306260.500000  21637.100283
    7275.1640  306170.500000  21034.100127
    7277.6680  306052.500000  20719.099497
    7280.1920  306096.500000  20279.100257
    7282.7350  306024.500000  19657.099369
    7285.2970  305999.500000  19085.100803
    7287.8770  306029.500000  18813.099376
    7290.4780  305956.500000  19281.099874
    7293.0970  306021.500000  20610.100289
    7295.7350  305937.500000  22410.099611
    7298.3920  305863.500000  24246.101074
    7301.0680  305755.500000  25819.100900
    7303.7640  304703.500000  27025.100239
    7306.4780  306863.500000  28036.098818
    7309.2110  305840.500000  28348.100445
    7311.9640  305749.500000  28401.098933
    7314.7360  305763.500000  28409.100311
    7317.5260  305777.500000  28529.099837
    7320.3360  305622.500000  28664.100331
    7323.1650  305642.500000  28791.100193
    7326.0130  305665.500000  28830.099612
    7328.8800  305564.500000  28964.098654
    7331.7660  305615.500000  29385.100962
    7334.6710  305574.500000  29969.098818
    7337.5960  305587.500000  30393.101348
    7340.5390  305534.500000  30272.100170
    7343.5010  305499.500000  29482.101251
    7346.4830  305532.500000  28244.099144
    7349.4830  305442.500000  26989.099030
    7352.5030  305379.500000  25906.100084
    7355.5420  305375.500000  25016.101234
    7358.6000  305374.500000  24267.099241
    7361.6760  305344.500000  23678.099457
    7364.7720  305346.500000  23465.099682
    7367.8870  305274.500000  23648.099962
    7371.0210  305298.500000  24388.099466
    7374.1750  305241.500000  25806.099187
    7377.3470  305185.500000  28030.098758
    7380.5380  305136.500000  30548.100822
    7383.7490  305144.500000  32665.100171
    7386.9780  305141.500000  33667.100137
    7390.2270  305142.500000  33628.098441
    7393.4940  305079.500000  33186.099496
    7396.7810  305064.500000  32805.101265
    7400.0870  305078.500000  32790.099343
    7403.4120  304995.500000  32883.099159
    7406.7550  304937.500000  32956.098839
    7410.1190  304921.500000  32928.099007
    7413.5000  304314.500000  32848.100050
    7416.9020  305525.500000  33142.098917
    7420.3220  304910.500000  33356.100892
    7423.7610  304572.500000  33941.099478
    7427.2200  305111.500000  34499.101616
    7430.6970  304848.500000  34620.099780
    7434.1940  305328.500000  34599.099170
    7437.7090  305607.500000  34268.100226
    7441.2440  306320.500000  33682.100016
    7444.7980  306258.500000  32871.098826
    7448.3710  306205.500000  32271.098461
    7451.9620  306312.500000  32014.099741
    7455.5740  306201.500000  32108.101516
    7459.2040  306214.500000  32328.100508
    7462.8530  306211.500000  32722.101606
    7466.5210  306174.500000  33433.099119
    7470.2080  306121.500000  34357.099618
    7473.9150  306058.500000  35335.098444
    7477.6400  306289.500000  36173.099438
    7481.3850  306011.500000  36830.101374
    7485.1480  305958.500000  37685.099283
    7488.9310  305996.500000  38614.098812
    7492.7330  305979.500000  39358.100298
    7496.5540  305909.500000  39682.100086
    7500.3940  305887.500000  39618.100109
    7504.2530  305079.500000  39377.098792
    7508.1310  306737.500000  39585.101905
    7512.0280  305960.500000  39660.098577
    7515.9440  305791.500000  39939.100129
    7519.8790  305728.500000  40208.099411
    7523.8340  305701.500000  40352.099907
    7527.8070  305764.500000  40407.099423
    7531.8000  305722.500000  40408.098700
    7535.8120  305651.500000  40553.101524
    7539.8420  305677.500000  40827.101960
    7543.8920  305730.500000  41187.099770
    7547.9610  305663.500000  41407.098342
    7552.0490  305609.500000  41453.098985
    7556.1560  305612.500000  41316.100210
    7560.2820  305575.500000  41057.100130
    7564.4270  305509.500000  40989.099877
    7568.5910  305473.500000  41259.101539
    7572.7740  305470.500000  41854.102087
    7576.9770  305446.500000  42701.098271
    7581.1980  305411.500000  43585.099947
    7585.4390  305462.500000  44318.097784
    7589.6980  305134.500000  44845.101504
    7593.9770  305488.500000  45196.101571
    7598.2750  305345.500000  45383.101512
    7602.5920  305337.500000  45608.099538
    7606.9280  305190.500000  46046.100149
    7611.2830  305318.500000  46576.098137
    7615.6570  305169.500000  47044.100014
    7620.0500  305193.500000  47223.101040
    7624.4620  305166.500000  47305.100814
    7628.8940  305116.500000  47442.097663
    7633.3440  305155.500000  47938.099396
    7637.8130  305168.500000  48484.098736
    7642.3020  305074.500000  49101.098589
    7646.8100  305010.500000  49621.097804
    7651.3360  304904.500000  49990.101350
    7655.8820  304861.500000  50297.097673
    7660.4470  302751.500000  50201.099909
    7665.0300  306822.500000  50989.101024
    7669.6340  304901.500000  50724.101562
    7674.2550  304834.500000  50750.100915
    7678.8960  305204.500000  50878.098380
    7683.5570  305797.500000  51161.102074
    7688.2360  306284.500000  51668.102003
    7692.9350  306320.500000  52164.101076
    7697.6520  306302.500000  52728.097652
    7702.3890  306269.500000  53224.101704
    7707.1440  306170.500000  53725.101744
    7711.9190  306161.500000  54266.100972
    7716.7120  306172.500000  54852.099802
    7721.5250  306103.500000  55372.101288
    7726.3570  306082.500000  55811.099951
    7731.2080  306077.500000  56154.102282
    7736.0780  302519.500000  55875.099752
    7740.9670  309811.500000  57638.102343
    7745.8750  306073.500000  57409.102402
    7750.8030  305927.500000  57750.097966
    7755.7500  305920.500000  58108.099729
    7760.7150  305892.500000  58644.097640
    7765.6990  305931.500000  59134.098493
    7770.7030  305978.500000  59693.100132
    7775.7260  305572.500000  60207.098842
    7780.7670  306116.500000  60789.097074
    7785.8280  305830.500000  61201.097778
    7790.9080  305725.500000  61613.101865
    7796.0070  305727.500000  61961.100839
    7801.1250  305708.500000  62331.102174
    7806.2620  305675.500000  62649.097872
    7811.4180  305609.500000  63032.101435
    7816.5940  305660.500000  63430.099792
    7821.7880  305596.500000  63830.102452
    7827.0010  305031.500000  64110.102061
    7832.2340  305981.500000  64732.101821
    7837.4850  305529.500000  65042.098987
    7842.7560  305547.500000  65550.100890
    7848.0460  305460.500000  66038.101705
    7853.3540  305518.500000  66502.100474
    7858.6830  305419.500000  67102.100092
    7864.0300  305407.500000  67609.097368
    7869.3960  305444.500000  68167.103337
    7874.7810  305402.500000  68825.098262
    7880.1850  305345.500000  69380.102740
    7885.6080  305342.500000  69966.097087
    7891.0510  305161.500000  70534.097450
    7896.5120  305210.500000  71057.101656
    7901.9920  305286.500000  71622.099599
    7907.4920  305313.500000  72219.097380
    7913.0110  305121.500000  72691.100131
    7918.5480  305068.500000  73222.096601
    7924.1050  305095.500000  73783.102528
    7929.6810  305105.500000  74326.103701
    7935.2760  305082.500000  74852.097399
    7940.8900  304758.500000  75196.099382
    7946.5230  305368.500000  75867.101419
    7952.1750  304971.500000  76276.098293
    7957.8470  305014.500000  76806.096342
    7963.5370  304902.500000  77322.103058
    7969.2470  305048.500000  77854.101408

File: data/Fe/Hansel13BMD_magnetite_xanes_001.xdi
#XDI/1.1  GSE/1.0
# Column.1: energy eV
# Column.2: itrans
# Column.3: i0
# Scan.end_time: 2001-12-20 18:37:07
# Scan.start_time: 2001-12-20 18:33:25
# Element.symbol:  Fe
# Element.edge:  K
# Facility.Name:  APS
# Beamline.Name:  13-BM-D
# Beamline.xray_source:  bending magnet
# Mono.d_spacing:  3.13555
# Mono.name: Si 111
# Beamline.Storage_Ring_Current: 98.808237 || S:SRcurrentAI.VAL
# Beamline.Undulator_Energy: 7.3284287 || ID13:Energy.VAL
# Beamline.FOE_Mono_angle_readback: 16.077874 || 13IDA:m17.RBV
# Beamline.Undulator_Gap: 17.538500 || ID13:Gap.VAL
# Beamline.Undulator_Harmonic: 1.0000000 || ID13:HarmonicValue.VAL
# Beamline.FOE_H_Slit_Pos: -0.69999999 || 13IDA:m1.VAL
# Beamline.FOE_H_Slit_Wid: 0.75000000 || 13IDA:m2.VAL
# Beamline.FOE_H_Slit_Pos: -0.069999997 || 13IDA:m3.VAL
# Beamline.FOE_V_Slit_Wid: 0.50000000 || 13IDA:m4.VAL
# Beamline.Table_H_Slit_Pos: -150.00176 || 13IDC:m9.VAL
# Beamline.Table_H_Slit_Wid: 300.01103 || 13IDC:m10.VAL
# Beamline.Table_V_Slit_Pos: 149.99617 || 13IDC:m11.VAL
# Beamline.Table_V_Slit_Wid: 300.02738 || 13IDC:m12.VAL
# Beamline.I0_Amp_Sensitivity_units: 3 || 13IDC:A4sens_unit.VAL
# Beamline.I0_Amp_Sensitivity_value: 0 || 13IDC:A4sens_num.VAL
# Beamline.Pre_I0_Amp_Sensitivity_units: 1 || 13IDC:A2sens_unit.VAL
# Beamline.Pre_I0_Amp_Sensitivity_value: 0 || 13IDC:A2sens_num.VAL
# Beamline.PhotoDiode_Amp_Sensitivity_units: 1 || 13IDC:A5sens_unit.VAL
# Beamline.PhotoDiode_Amp_Sensitivity_value: 1 || 13IDC:A5sens_num.VAL
#-------------------------
#  energy  itrans  i0
    7061.982    187566.50    101621.50 
    7067.016    178405.50     95930.50 
    7072.014    177116.50     94894.50 
    7076.999    179945.50     95915.50 
    7081.990    180422.50     95712.50 
    7087.011    180905.50     95668.50 
    7091.975    181976.50     95741.50 
    7097.010    184266.50     96418.50 
    7102.010    185014.50     96309.50 
    7106.974    185550.50     96260.50 
    7107.509    186463.50     96596.50 
    7108.023    187771.50     97269.50 
    7108.495    188152.50     97466.50 
    7109.030    188237.50     97543.50 
    7109.523    187780.50     97297.50 
    7109.995    188203.50     97506.50 
    7110.509    187622.50     97228.50 
    7111.023    187895.50     97497.50 
    7111.517    186837.50     97025.50 
    7112.010    186604.50     97202.50 
    7112.525    186139.50     97350.50 
    7112.997    185297.50     97225.50 
    7113.512    185672.50     97260.50 
    7114.026    185948.50     97123.50 
    7114.499    186234.50     97138.50 
    7115.014    186400.50     97154.50 
    7115.529    186508.50     97222.50 
    7116.022    186625.50     97190.50 
    7116.517    186766.50     97392.50 
    7117.032    186241.50     97269.50 
    7117.526    185694.50     97215.50 
    7117.999    185116.50     97287.50 
    7118.514    184460.50     97364.50 
    7119.030    182951.50     97174.50 
    7119.503    181671.50     97259.50 
    7119.997    180123.50     97188.50 
    7120.535    178885.50     97402.50 
    7121.029    177103.50     97185.50 
    7121.523    175544.50     97028.50 
    7121.997    174687.50     97163.50 
    7122.535    173186.50     97185.50 
    7123.029    171486.50     97339.50 
    7123.502    170057.50     97297.50 
    7124.019    168214.50     97240.50 
    7124.536    166570.50     97201.50 
    7125.009    165769.50     97274.50 
    7125.526    164917.50     97265.50 
    7126.021    164243.50     97376.50 
    7126.495    162752.50     97110.50 
    7127.012    162007.50     97267.50 
    7127.529    160776.50     97233.50 
    7128.003    159138.50     97277.50 
    7128.520    157710.50     97171.50 
    7129.016    157078.50     97301.50 
    7129.533    156524.50     97363.50 
    7130.007    156095.50     97253.50 
    7130.503    156016.50     97247.50 
    7131.021    157077.50     97509.50 
    7131.495    156371.50     96953.50 
    7132.013    157128.50     97002.50 
    7132.531    158252.50     97236.50 
    7133.027    158467.50     96871.50 
    7133.501    159281.50     97205.50 
    7133.998    160732.50     97292.50 
    7134.495    160871.50     97075.50 
    7135.034    161214.50     97040.50 
    7135.509    161759.50     97305.50 
    7136.006    162411.50     97377.50 
    7136.502    162602.50     97381.50 
    7137.000    163304.50     97660.50 
    7139.009    163755.50     97140.50 
    7140.998    164780.50     97105.50 
    7142.989    164970.50     96988.50 
    7144.980    165377.50     97101.50 
    7146.973    167052.50     97202.50 
    7148.988    169092.50     97388.50 
    7151.005    170375.50     97217.50 
    7153.001    171054.50     97010.50 
    7155.021    171645.50     96981.50 
    7156.997    172246.50     96830.50 
    7158.997    171773.50     96267.50 
    7160.998    174205.50     97373.50 
    7163.000    174548.50     97374.50 
    7165.003    173964.50     97086.50 
    7167.007    174106.50     97081.50 
    7169.013    173958.50     97286.50 
    7170.998    173362.50     97014.50 
    7173.005    172665.50     96799.50 
    7175.014    172714.50     96919.50 
    7177.002    172667.50     96735.50 
    7179.014    172610.50     96985.50 
    7180.982    172539.50     96882.50 
    7182.996    172476.50     96802.50 
    7184.989    173208.50     96961.50 
    7187.005    173410.50     97060.50 
    7189.000    173658.50     96937.50 
    7190.997    174258.50     96900.50 
    7192.994    175469.50     97069.50 
    7195.037    176065.50     96947.50 
    7197.015    176317.50     96753.50 
    7199.016    177136.50     96791.50 
    7200.996    178485.50     97135.50 
    7202.977    178917.50     97116.50 
    7205.004    179421.50     96979.50 
    7207.031    179957.50     97063.50 
    7208.994    179450.50     96712.50 
    7211.002    179847.50     96730.50 
    7212.989    180925.50     97043.50 
    7215.000    181012.50     97069.50 
    7216.989    181048.50     97105.50 
    7219.001    181332.50     97127.50 
    7221.015    181608.50     97112.50 
    7223.008    181571.50     96903.50 
    7224.979    181786.50     97009.50 
    7226.997    181962.50     96961.50 
    7229.015    182041.50     96814.50 
    7231.013    182453.50     96791.50 
    7233.011    183547.50     97182.50 
    7235.011    184092.50     97014.50 
    7237.012    184497.50     96993.50 
    7239.036    184928.50     96869.50 
    7241.017    185766.50     96925.50 
    7243.021    185962.50     96755.50 
    7245.004    187218.50     97133.50 
    7247.011    186751.50     96734.50
