Repository: XraySpectroscopy/XASDataLibrary

The XAS Data Library is designed to hold X-ray Absorption Spectra (EXAFS
and XANES) using an SQLite database, with array data encoded using JSON.
The principle goal for the library is as a proposed standard for storing
and exchanging XAS data. The implementation here is intended for initial
reference and comments. 

The idea is provide a format and set of tools for managing Libraries of
XAFS Data, and to be able to share these libraries between different
researchers and different analysis programs.  As the the base format of the
library will be created with SQLite, the SQL syntax and any third party
software that can use SQL and SQLite will be able to explore the data in
the format.  In addition, reference implementations of programmatically
interecting with the library will be provided.  

Ideally, a stand-alone GUI Data Browser and an on-line Library will be
built upon such a format.

See http://xafs.org/XasDataLibrary for additional information.


--Matt Newville  18-Feb-2011

File: data/Ni/Ni2O3_rt_01.xdi
# XDI/1.0
# Column.1: energy eV
# Column.2: i0
# Column.3: itrans
# Column.4: irefer
# Beamline.name: SSRL 4-1
# Detector.I0: N2 15cm
# Detector.I1: N2 30cm
# Detector.I2: N2 15cm
# Element.edge: K
# Element.symbol: Ni
# Mono.d_spacing: 3.13550
# Mono.name: Si(111)
# Mono.notes: unfocused, detuned 25%,counter clockwise
# Sample.formula: Ni2O3
# Sample.name: Ni2O3
# Sample.prep: powder, mixed 1:100 with B(OH)3 by wt
# Sample.reference: none
# Sample.temperature: room temperature
# Scan.start_time: 1997-01-17 17:59:41
# ///
#    Note: mono d_spacing is nominal!
#     exafs to K17
#     435  E XMU XMUR I0
#-------------
#   energy   i0   itrans  irefer
    8110.0000  289575.590000  186930.589403  578507.995881
    8120.0030  289401.590000  188116.585885  580851.371010
    8130.0020  288841.590000  189063.588648  583670.380391
    8139.9990  288545.590000  190179.582672  587379.311527
    8149.9980  288349.590000  191388.596567  591459.314929
    8160.0000  288074.590000  192541.581782  595876.326499
    8169.9980  287300.590000  193357.599101  600538.239896
    8179.9990  287292.590000  194682.587087  606488.928694
    8190.0020  286917.590000  195785.589958  611991.951737
    8200.0010  286468.590000  196824.584221  617454.200572
    8209.9970  285901.590000  197764.585401  623265.356006
    8220.0010  285685.590000  198942.585982  629702.994198
    8230.0010  285438.590000  200149.584529  636112.865859
    8240.0020  284967.590000  201138.586290  642426.976145
    8250.0010  284448.590000  202137.596085  648639.851453
    8260.0000  283601.590000  202853.592805  654071.387782
    8270.0000  283377.590000  204032.592577  660818.189703
    8280.0020  281573.590000  204053.585705  664879.375764
    8290.0000  281509.590000  205312.583319  671415.126778
    8299.9990  279147.590000  204905.590388  675086.842645
    8310.0000  281484.590000  207753.587852  681141.252332
    8310.4970  281795.590000  208022.583837  682463.912324
    8311.0000  281730.590000  208050.587588  682860.272573
    8311.4980  281892.590000  208231.597929  683580.832546
    8312.0010  281497.590000  207998.586970  683205.905463
    8312.4990  281454.590000  208027.591049  683564.295779
    8313.0030  281554.590000  208146.582317  683996.331414
    8313.5000  281137.590000  207906.590277  683389.444247
    8313.9980  281374.590000  208128.596714  683963.902492
    8314.5020  280998.590000  207912.590112  683441.970145
    8315.0000  281000.590000  207975.600800  683516.481305
    8315.4980  281071.590000  208070.591757  683719.267381
    8316.0020  281302.590000  208293.599964  684286.454242
    8316.5000  281280.590000  208328.594008  683873.946604
    8316.9980  281741.590000  208712.582742  684444.871624
    8317.5030  281643.590000  208688.582806  684102.052694
    8318.0010  281492.590000  208622.588723  683930.855433
    8318.4990  281511.590000  208689.587161  683785.258674
    8318.9980  281388.590000  208639.586446  683393.819983
    8319.5030  281325.590000  208658.591302  682834.407795
    8320.0010  281195.590000  208585.593426  682164.258460
    8320.4990  280562.590000  208145.600523  680633.401441
    8320.9980  279793.590000  207620.595244  678636.306341
    8321.5030  278494.590000  206710.597160  675632.124700
    8322.0020  277182.590000  205753.584021  672436.214537
    8322.5000  275831.590000  204802.581552  669514.282723
    8323.0000  274127.590000  203558.585918  665948.842774
    8323.4990  272718.590000  202563.589136  663241.288043
    8323.9980  271172.590000  201435.590797  660110.127954
    8324.5030  270255.590000  200798.584975  658322.110287
    8325.0020  270192.590000  200753.583057  657195.277941
    8325.5010  270017.590000  200641.594609  655840.228408
    8326.0000  270767.590000  201213.584120  655571.878368
    8326.5000  272466.590000  202508.589126  656163.044221
    8326.9990  273845.590000  203555.583951  656231.161622
    8327.4990  276267.590000  205387.599867  656869.865479
    8327.9980  277650.590000  206431.585550  655221.307532
    8328.4980  279342.590000  207693.586075  652460.009822
    8328.9980  281396.590000  209181.590046  648534.840216
    8329.4970  282361.590000  209837.596939  641965.063266
    8329.9970  283155.590000  210259.595124  630786.172676
    8330.5030  283087.590000  210144.597871  616949.303903
    8331.0030  283438.590000  210197.588495  599167.975859
    8331.4970  283332.590000  209908.587281  579411.038804
    8331.9970  283397.590000  209746.597461  560343.127260
    8332.4970  283170.590000  209411.582050  540541.117657
    8332.9980  282603.590000  208817.585381  522066.081946
    8333.4970  282778.590000  208745.587116  490745.088003
    8333.9980  283093.590000  208759.599789  450215.091503
    8334.4980  282316.590000  207955.601128  407726.089956
    8334.9990  282089.590000  207532.595798  373003.094374
    8335.5000  281992.590000  207095.594118  346829.080084
    8335.9990  281903.590000  206430.590632  322895.077520
    8336.5000  281851.590000  205657.601198  305917.101711
    8337.0010  281739.590000  204537.596508  289958.092695
    8337.5020  281412.590000  203051.589914  276342.098156
    8338.0030  281497.590000  201524.585483  263378.085230
    8338.4970  281599.590000  199440.584181  249219.084817
    8338.9980  281508.590000  197106.592722  236189.101617
    8339.4990  281355.590000  194024.592050  221196.094643
    8340.0000  281352.590000  191107.586860  208065.085425
    8340.5020  281055.590000  187259.598035  193287.098184
    8341.0030  281367.590000  183480.586071  179237.086298
    8341.4980  281912.590000  179845.591608  166519.091806
    8341.9990  281793.590000  175222.597715  152361.098667
    8342.5010  281747.590000  171093.587002  140261.087874
    8343.0030  282023.590000  166314.590758  126694.100047
    8343.4980  282122.590000  161528.596127  114293.099002
    8343.9990  282910.590000  156743.594043  102139.100162
    8344.5010  282559.590000  150938.590157  89664.100036
    8345.0020  282633.590000  145836.586421  79431.095595
    8345.4980  282623.590000  139826.594145  68535.101292
    8346.0000  282608.590000  134426.592060  59836.100500
    8346.5020  282570.590000  128810.598333  51719.102230
    8346.9980  282612.590000  124015.594508  45477.118978
    8347.5000  283030.590000  119856.594663  40503.119007
    8348.0010  283075.590000  115517.595974  36077.083745
    8348.4980  282645.590000  111993.594833  33058.102023
    8349.0000  282873.590000  108955.595600  30688.083493
    8349.5020  282722.590000  106740.597600  29239.091663
    8349.9990  282512.590000  105157.604073  28315.099567
    8350.5010  282647.590000  104610.597041  28000.093701
    8350.9980  282613.590000  105073.600135  28155.087268
    8351.5000  282479.590000  106689.601725  28750.113072
    8352.0020  282043.590000  108770.595230  29493.091028
    8352.4990  282346.590000  111972.595558  30550.106107
    8353.0020  282193.590000  115230.598477  31533.085400
    8353.4990  282413.590000  118557.601098  32412.103819
    8354.0010  282208.590000  121757.599434  33053.094023
    8354.4980  282155.590000  124350.595156  33392.087021
    8355.0010  282486.590000  127282.596081  33576.109270
    8355.4980  282173.590000  129452.594558  33448.092145
    8356.0020  281989.590000  131639.596035  33184.100326
    8356.4980  282167.590000  133875.596606  32939.086272
    8357.0010  282149.590000  135869.598512  32733.093222
    8357.4980  282420.590000  138341.589612  32721.092931
    8358.0020  282123.590000  140311.596307  32819.099158
    8358.4990  282197.590000  142597.588848  33211.114678
    8359.0030  282381.590000  144706.595379  33751.106848
    8359.5000  282433.590000  146543.592410  34413.087524
    8359.9980  282231.590000  148079.586380  35174.095031
    8360.5010  282075.590000  149088.588754  35857.103220
    8360.9990  281793.590000  149668.590420  36541.092622
    8361.5030  282047.590000  150059.595056  37144.084126
    8362.0000  281964.590000  149873.588533  37645.114907
    8362.4980  282349.590000  149493.585270  38175.100512
    8363.0020  282701.590000  148885.594522  38590.116290
    8363.5000  282273.590000  147568.589009  38895.092192
    8363.9980  282408.590000  146582.589872  39211.106000
    8364.5020  282422.590000  145386.599134  39558.096758
    8365.0000  282400.590000  144345.595767  39901.120047
    8365.4980  282663.590000  143655.584819  40316.090717
    8366.0030  282336.590000  142906.595818  40669.085782
    8366.5010  282429.590000  142714.592692  41039.120921
    8367.0000  282595.590000  142831.593015  41502.109822
    8367.4980  282312.590000  142950.588018  41805.087064
    8368.0030  282399.590000  143475.595391  42216.112196
    8368.5010  282475.590000  144119.589820  42558.110154
    8368.9990  282575.590000  144788.591667  42857.115618
    8369.4980  283027.590000  145747.589144  43206.082505
    8369.9970  282751.590000  146226.594884  43311.121011
    8370.8810  282690.590000  147286.589609  43389.100889
    8371.7820  282654.590000  148242.570530  43141.090644
    8372.7080  282628.560000  149163.560701  42552.109328
    8373.6460  282431.560000  150014.529952  41681.073620
    8374.6030  282781.530000  151188.487612  40592.094087
    8375.5840  282896.500000  152077.431115  39269.094357
    8376.5830  282714.470000  152488.387925  37763.062729
    8377.6010  282833.440000  152700.329972  36169.071426
    8378.6370  282327.410000  152152.259367  34463.084127
    8379.6900  282255.340000  151412.170210  32899.048035
    8380.7630  282558.280000  150600.077533  31686.059799
    8381.8540  282230.220000  149300.972889  30769.047115
    8382.9690  282216.160000  148240.862782  30463.017354
    8384.0960  282844.090000  147644.746546  30808.019427
    8385.2480  282603.030000  146750.621246  31560.006188
    8386.4180  283233.940000  146255.486402  32871.992364
    8387.6070  282975.870000  144974.335324  34294.971125
    8388.8130  283068.780000  143397.186350  35755.972102
    8390.0400  282803.690000  141136.030699  37019.958348
    8391.2840  283169.560000  139007.858870  38123.941483
    8392.5470  283318.470000  136910.687971  38976.924854
    8393.8340  283506.370000  135193.500882  39639.896246
    8395.1340  283482.250000  133849.296086  39960.861435
    8396.4590  283525.120000  132843.085834  40006.847459
    8397.7960  283611.000000  132172.895633  39892.840868
    8399.1570  284100.870000  131988.665458  39914.794760
    8400.5370  284231.720000  132143.442870  40142.796957
    8401.9370  284405.590000  133050.180380  40706.767373
    8403.3480  284189.440000  134441.956813  41316.732287
    8404.7840  284160.280000  136289.683361  41828.697422
    8406.2380  284358.120000  138391.417600  42130.672135
    8407.7190  284526.970000  140553.155328  42155.651114
    8409.2110  284462.810000  142639.878885  42055.624061
    8410.7220  284910.620000  144783.571503  42073.623201
    8412.2520  284979.470000  146548.281774  41997.577691
    8413.8070  285147.280000  148332.966241  41743.532066
    8415.3750  285214.090000  149956.655836  41199.507040
    8416.9610  285538.910000  151441.332697  40494.465361
    8418.5720  285610.720000  152471.007737  39661.441337
    8420.1960  286077.500000  153371.648808  38837.413719
    8421.8450  286165.280000  153647.289242  37827.397664
    8423.5070  286207.090000  153494.930389  36616.338200
    8425.1940  286714.870000  153162.559478  35256.321186
    8426.8940  287127.660000  152544.190101  33868.261104
    8428.6190  286984.410000  151565.821164  32544.226958
    8430.3560  287071.190000  150950.404189  31686.202500
    8432.1190  287855.940000  151080.007375  31534.164540
    8433.8960  288371.690000  151310.594022  31985.115000
    8435.6970  288026.440000  151143.177281  32879.079744
    8437.5110  288703.190000  151487.745841  34354.043833
    8439.3510  289020.940000  151531.290600  35968.988701
    8441.2090  289173.690000  151238.855423  37735.957172
    8443.0810  289492.410000  150677.407758  39452.885153
    8444.9720  289611.120000  149667.932626  40900.858685
    8446.8890  289839.840000  148748.460465  42046.817278
    8448.8170  290442.560000  148426.981269  43347.764301
    8450.7720  290549.280000  148482.484302  45227.712187
    8452.7400  290731.970000  149197.984272  47666.658842
    8454.7280  291312.690000  150613.480958  50505.630563
    8456.7400  291364.370000  152207.970781  52980.547321
    8458.7670  291404.060000  154097.439507  54692.529419
    8460.8130  292111.750000  156528.912063  55580.461884
    8462.8770  292559.440000  158706.353232  55412.414644
    8464.9620  292590.090000  160233.803301  54334.371496
    8467.0660  293200.780000  161241.256397  52665.296611
    8469.1890  293609.440000  160960.685997  50559.261777
    8471.3320  294021.090000  159693.108174  48500.198924
    8473.4890  294131.750000  157739.509152  46854.122397
    8475.6720  294401.410000  155939.931131  46026.065451
    8477.8670  295070.060000  155088.313576  46122.999017
    8480.0900  295601.690000  155145.704786  46622.940539
    8482.3250  295627.310000  155863.071213  46816.882412
    8484.5800  296012.940000  157261.459855  46054.835821
    8486.8550  296002.560000  158440.812828  43917.773564
    8489.1490  296937.190000  159678.167266  41167.715094
    8491.4650  297163.810000  159890.520727  38584.642537
    8493.7990  297224.410000  159585.853316  36727.582617
    8496.1460  297906.030000  159469.168278  35819.505851
    8498.5210  297712.620000  158882.503730  35365.435993
    8500.9090  297884.220000  158626.802226  35387.380995
    8503.3170  298748.780000  159024.108984  36121.303631
    8505.7460  299910.370000  159981.384782  37733.242255
    8508.1930  299437.970000  160452.682216  40112.142110
    8510.6620  300348.530000  162072.953967  43693.072565
    8513.1450  300375.090000  163608.224299  48260.030572
    8515.6460  300762.660000  165684.478663  53912.925197
    8518.1700  301381.220000  168188.735601  60140.877898
    8520.7120  301954.750000  170753.973955  65886.796953
    8523.2740  302474.310000  173129.202020  69710.715838
    8525.8590  302818.840000  174927.418929  70714.641083
    8528.4560  303165.370000  175968.646135  69029.567838
    8531.0740  304045.910000  176355.846639  65714.487412
    8533.7120  303953.440000  175279.024831  61650.425520
    8536.3710  304692.970000  174081.227300  58124.311220
    8539.0440  305217.470000  172584.408068  55385.256985
    8541.7370  305742.000000  171333.578729  53663.142639
    8544.4510  306111.500000  170358.734164  52962.092122
    8547.1870  306278.000000  169762.887877  53019.972715
    8549.9350  306970.500000  169991.026738  53709.916634
    8552.7120  307338.000000  170496.167618  54599.832728
    8555.5020  307602.470000  171225.305881  55711.760657
    8558.3070  308329.940000  172374.415178  57274.640030
    8561.1380  309438.440000  173777.539202  58927.564593
    8563.9850  309807.910000  174817.620210  59604.511067
    8566.8520  310278.370000  175859.707780  58774.410364
    8569.7400  310679.810000  176720.790449  56675.330733
    8572.6440  311604.280000  177797.871103  54437.232976
    8575.5660  311798.720000  178526.946644  52707.120033
    8578.5120  312449.160000  179647.009640  51781.030102
    8581.4720  312633.590000  180560.042128  51427.927724
    8584.4520  313250.030000  181648.098294  51882.849852
    8587.4540  313929.470000  182581.133772  53154.759161
    8590.4710  314500.910000  183205.151176  55393.628029
    8593.5080  314845.310000  183664.153822  58452.522226
    8596.5670  315170.720000  184347.149158  62215.468608
    8599.6420  316154.120000  185759.145183  66281.373578
    8602.7360  316489.530000  187025.142646  69817.260233
    8605.8540  317281.940000  188570.129828  72589.158536
    8608.9850  317320.310000  189434.099731  74033.056681
    8612.1390  318386.720000  190671.060029  74735.950734
    8615.3130  318477.090000  190994.005263  74780.850399
    8618.5030  318523.470000  191065.950967  74841.740803
    8621.7150  317737.840000  190437.896779  74721.639848
    8624.9410  319953.220000  191509.822093  75317.536611
    8628.1890  319106.560000  190651.735798  75078.429281
    8631.4540  322689.940000  192525.656257  75669.322257
    8634.7390  323135.280000  192634.547778  75123.209508
    8638.0470  323264.620000  192817.441979  74316.109470
    8641.3700  323661.970000  193352.330007  73602.991383
    8644.7140  324599.310000  194333.203461  73263.880834
    8648.0810  325155.660000  195209.066769  73064.770985
    8651.4570  325993.970000  196495.923248  73240.663884
    8654.8610  326572.280000  198017.775609  73511.547481
    8658.2810  326773.590000  199674.600843  73698.433639
    8661.7170  327919.910000  201837.456308  73949.298409
    8665.1740  328442.220000  203252.273083  73738.196285
    8668.6540  328542.530000  203992.085561  73393.119895
    8672.1500  329467.810000  204879.879900  73782.963325
    8675.6610  330359.120000  205587.679090  74886.872278
    8679.1950  330570.410000  205939.467279  76543.735048
    8682.7510  330874.690000  206497.255888  78736.609381
    8686.3230  331432.940000  207438.040805  81326.498361
    8689.9180  331768.220000  208350.778128  83771.369183
    8693.5230  333368.500000  209903.538508  85822.248959
    8697.1560  333984.750000  210505.279433  86645.123223
    8700.8060  334780.000000  211044.012057  86924.002262
    8704.4710  335389.250000  211457.746332  87353.875020
    8708.1590  335794.500000  211777.472571  88520.748044
    8711.8640  336511.720000  212302.167359  90723.623213
    8715.5850  337158.970000  212804.869500  93212.491362
    8719.3360  337580.190000  213325.588280  94923.374516
    8723.0970  338202.410000  214236.246646  95778.234550
    8726.8800  338879.620000  215429.937586  96497.108201
    8730.6800  339930.840000  216975.595733  97441.976219
    8734.4950  340760.060000  218506.244539  98207.844322
    8738.3420  341131.250000  219937.914694  98755.717475
    8742.1970  341806.470000  221832.545945  99404.581058
    8746.0770  342672.660000  223777.185109  100009.446594
    8749.9730  343328.840000  225224.797873  100321.306998
    8753.8860  344323.030000  226440.418525  100573.173536
    8757.8210  345082.220000  227127.017052  100583.035222
    8761.7740  345789.370000  227643.619216  100603.890760
    8765.7510  346553.530000  228288.206531  100750.754984
    8769.7380  347102.720000  229090.783432  100988.622219
    8773.7540  347944.870000  230322.349594  101527.474612
    8777.7810  348473.030000  231402.921128  102315.332383
    8781.8330  349521.160000  232725.466491  103609.197358
    8785.8950  349852.310000  233615.007658  105276.054856
    8789.9860  350365.440000  234638.568558  107555.912008
    8794.0890  351670.560000  236167.081803  110261.765840
    8798.2160  352232.690000  237072.620150  112469.627604
    8802.3590  352946.810000  238013.112262  114145.467504
    8806.5260  353567.940000  238951.609144  115331.323419
    8810.7050  354150.060000  239824.096081  116144.165050
    8814.9080  354821.160000  240583.587874  116874.018287
    8819.1280  355118.250000  241048.059977  117604.868404
    8823.3720  355884.340000  241959.532337  118889.725906
    8827.6280  351047.440000  239349.007942  118891.578294
    8831.9070  356060.530000  243639.444141  122604.428513
    8836.2050  357466.620000  245456.879236  124982.257490
    8840.5200  353018.690000  243250.311516  124917.110545
    8844.8530  362102.750000  250415.743670  129528.963348
    8849.2100  362278.810000  251439.149194  131121.792988
    8853.5860  362618.870000  252611.551123  132746.638502
    8857.9720  363608.940000  254239.961018  134435.489157
    8862.3840  364158.000000  255533.352527  135662.331184
    8866.8180  364553.030000  256623.730350  136477.180911
    8871.2680  365667.060000  258043.079881  137240.004018
    8875.7380  366606.090000  259281.449002  137785.847123
    8880.2230  367679.120000  260750.810253  138313.687205
    8884.7310  367766.160000  261624.168203  138363.530625
    8889.2580  369089.190000  263364.504722  138935.364606
    8893.8040  369992.190000  264766.815555  139594.207694
    8898.3680  370514.190000  265778.151425  140631.028813
    8902.9500  371087.190000  266706.458828  142345.848387
    8907.5510  371993.190000  267740.746272  144796.693921
    8912.1710  373069.190000  268769.060151  147507.526031
    8916.8080  373776.190000  269653.336682  149923.354848
    8921.4720  374781.160000  271069.591276  152279.185423
    8926.1470  375517.160000  272590.881673  154434.038396
    8930.8480  376123.120000  274195.110913  156514.856721
    8935.5670  376043.090000  275281.369906  158149.681824
    8940.3000  377492.030000  277319.634440  160275.507433
    8945.0570  377971.000000  278455.837226  161862.316077
    8949.8260  379005.970000  279906.090807  163764.162109
    8954.6220  380209.910000  281529.290857  165872.993305
    8959.4300  380963.840000  282952.506636  167812.815116
    8964.2640  381535.780000  284391.677462  169903.619814
    8969.1170  382581.720000  286160.882105  172357.460252
    8973.9820  384088.660000  288155.052314  174988.281943
    8978.8740  384011.560000  288820.259823  176599.093714
    8983.7780  385540.470000  290682.401692  178861.912224
    8988.7080  385800.370000  291657.555675  180416.733217
    8993.6510  386631.280000  293089.720075  182129.554910
    8998.6140  387332.190000  294428.855581  183769.360707
    9003.6030  388172.090000  295883.966446  185492.188792
    9008.6040  388535.000000  296977.107242  186917.016408
    9013.6260  389780.870000  298746.177869  188628.808817
    9018.6670  390664.750000  300181.314967  190154.628486
    9023.7280  391445.620000  301446.394435  191784.434465
    9028.8020  392850.500000  303327.455254  193992.234977
    9033.9020  393072.370000  304432.547126  195885.056838
    9039.0230  393935.220000  306166.624890  198261.879302
    9044.1570  394439.060000  307614.678008  200497.655685
    9049.3110  395818.940000  309715.732384  203333.499248
    9054.4850  396411.780000  311128.782925  205854.296393
    9059.6790  396056.620000  311770.824433  207912.118006
    9064.8940  397397.440000  313718.845475  210801.912293
    9070.1200  397760.280000  314858.840271  213057.719435
    9075.3760  398981.090000  316641.849319  215684.528154
    9080.6450  399176.910000  317716.857866  217964.324885
    9085.9340  399216.720000  318848.837656  220390.115292
    9091.2440  401220.530000  321533.817980  223811.935659
    9096.5660  403244.340000  324220.772694  227201.702666
    9101.9100  401341.160000  323683.743462  228387.520768
    9107.2820  404003.940000  326848.718858  232279.324039
    9112.6600  404958.720000  328612.661328  235166.138333
    9118.0660  406686.500000  330961.587357  238552.907083
    9123.4850  407621.280000  332679.514631  241515.706449
    9128.9280  407018.060000  333135.447964  243422.534375
    9134.3890  408720.840000  335424.327722  246504.310518
    9139.8710  409709.590000  337053.237162  249007.095402
    9145.3680  411079.340000  338956.146355  251568.882125
    9150.8870  411911.090000  340493.019652  253870.685479
    9156.4270  412937.840000  342354.918780  256535.478596
    9161.9790  413340.590000  343808.778454  258926.264011
    9167.5550  414460.340000  345873.633916  261996.066019
    9173.1510  414527.060000  347053.468481  264580.844775
    9178.7630  415906.780000  349363.297776  268168.616473
    9184.3950  417376.500000  351666.151442  271697.412264
    9190.0480  417761.220000  353052.978103  274419.216749
    9195.7170  418643.940000  354897.769033  277450.981252
    9201.4060  418953.660000  356264.601407  280172.789206
    9207.1110  420473.340000  358667.392837  283778.548926
    9212.8380  420799.030000  359992.197026  286714.359270
    9218.5870  422020.720000  362113.975731  290402.128467
    9224.3490  423267.410000  364260.748875  294242.911046
    9230.1340  423709.090000  365752.513209  297566.702894
    9235.9420  424651.780000  367668.233415  301278.441481
    9241.7650  423369.440000  367637.014774  303304.265578
    9247.6080  425669.120000  370685.735998  307891.032828
    9253.4680  427330.780000  373188.470083  312056.784782
    9259.3510  428495.440000  375308.177901  315969.565174
    9265.2470  426975.090000  375050.909075  317859.345216
    9271.1660  429816.720000  378639.583371  322990.104092
    9277.1010  430865.370000  380673.318178  326808.925596
    9283.0580  431930.000000  382801.982334  330696.632859
    9289.0300  433010.620000  384948.652114  334608.420552
    9295.0260  433837.250000  386848.353096  338213.233114
    9301.0440  435010.870000  389032.006550  342039.976055
    9307.0770  435389.500000  390513.614424  345296.729458
    9313.1270  435688.090000  391948.282006  348580.536233
    9319.1990  436357.690000  393760.909696  352244.274625
    9325.2870  437596.310000  396045.529731  356415.070022
    9331.3970  438556.910000  398150.158480  360499.816152
    9337.5240  439795.470000  400485.751033  364819.593836
    9343.6740  440215.060000  402088.341813  368584.340359
    9349.8410  441510.660000  404511.940294  373168.094906
    9356.0210  442052.220000  406243.531029  377169.873913
    9362.2270  443122.780000  408435.091689  381637.622969
    9368.4490  443179.340000  409679.652456  385244.404139
    9374.6930  444103.910000  411784.220945  389681.156215
    9380.9540  445220.470000  414092.781111  394310.905225
    9387.2380  446080.000000  416170.311088  398855.652452
    9393.5310  447160.560000  418414.841748  403624.437214
    9399.8560  447661.090000  420095.342132  407900.185296
    9406.1890  448688.620000  422267.872031  412665.934566
    9412.5490  449517.160000  424328.376744  417411.689155
    9418.9230  450819.660000  426875.880323  422699.443304
    9425.3200  450611.190000  427976.347517  426661.191715
    9431.7350  451841.690000  430655.813765  431325.938932
    9438.1670  452951.190000  432758.281736  437165.687718
    9444.6220  454210.720000  435279.751522  442594.438197
    9451.0880  455287.190000  437595.188852  447897.188736

File: data/Ni/Ni2O3_rt_02.xdi
# XDI/1.0
# Column.1: energy eV
# Column.2: i0
# Column.3: itrans
# Column.4: irefer
# Beamline.name: SSRL 4-1
# Detector.I0: N2 15cm
# Detector.I1: N2 30cm
# Detector.I2: N2 15cm
# Element.edge: K
# Element.symbol: Ni
# Mono.d_spacing: 3.13550
# Mono.name: Si(111)
# Mono.notes: unfocused, detuned 25%,counter clockwise
# Sample.formula: Ni2O3
# Sample.name: Ni2O3
# Sample.prep: powder, mixed 1:100 with B(OH)3 by wt
# Sample.reference: none
# Sample.temperature: room temperature
# Scan.start_time: 1997-01-17 17:59:41
# ///
#    Note: mono d_spacing is nominal!
#     exafs to K17
#     435  E XMU XMUR I0
#-------------
#   energy   i0   itrans  irefer
    8110.0000  296264.590000  191683.589290  532537.884781
    8120.0030  296355.590000  193081.591004  541766.366770
    8130.0020  296819.590000  194725.585413  551205.287940
    8139.9990  296022.590000  195556.583845  559111.976580
    8149.9980  295730.590000  196731.581846  567187.122285
    8160.0000  295584.590000  197998.599306  575507.325180
    8169.9980  295296.590000  199176.594569  583931.009309
    8179.9990  294859.590000  200263.595631  592272.289092
    8190.0020  294759.590000  201607.588112  600884.162645
    8200.0010  294286.590000  202551.583705  608729.250535
    8209.9970  293937.590000  203785.601041  617121.216612
    8220.0010  293382.590000  204775.595847  624934.425581
    8230.0010  293239.590000  206049.594164  633696.978432
    8240.0020  293027.590000  207288.588235  641933.020242
    8250.0010  292533.590000  208307.592552  649837.153020
    8260.0000  292161.590000  209455.590761  657858.419089
    8270.0000  291684.590000  210477.581704  665447.101105
    8280.0020  289378.590000  210155.583625  669107.764965
    8290.0000  289736.590000  211764.582950  678429.928544
    8299.9990  288447.590000  212194.584616  685097.186066
    8310.0000  290067.590000  214558.593619  690792.068637
    8310.4970  290419.590000  214863.585209  692482.757859
    8311.0000  290301.590000  214850.588236  693118.408415
    8311.4980  289940.590000  214643.591774  693209.276522
    8312.0010  289767.590000  214553.599417  693641.036267
    8312.4990  289930.590000  214739.582438  694604.104539
    8313.0030  289491.590000  214465.598704  694395.960797
    8313.5000  289254.590000  214362.591617  694551.931359
    8313.9980  289403.590000  214530.585747  695447.358020
    8314.5020  289242.590000  214464.590989  695535.914047
    8315.0000  288965.590000  214305.596046  695360.916632
    8315.4980  289276.590000  214591.600517  696086.329477
    8316.0020  289419.590000  214750.589021  696611.107898
    8316.5000  289770.590000  215058.598242  697615.813627
    8316.9980  290012.590000  215318.587966  698369.083428
    8317.5030  289761.590000  215168.594526  697902.132365
    8318.0010  289832.590000  215260.598552  698220.796727
    8318.4990  289334.590000  214943.600251  697136.805627
    8318.9980  289278.590000  214941.587039  696967.166679
    8319.5030  288915.590000  214718.586190  695976.064269
    8320.0010  288740.590000  214638.597642  695384.320984
    8320.4990  288011.590000  214132.594236  693543.818536
    8320.9980  286813.590000  213275.592851  690788.841092
    8321.5030  285368.590000  212263.588199  687416.826733
    8322.0020  283764.590000  211093.589227  683758.363845
    8322.5000  282473.590000  210190.583471  680844.990270
    8323.0000  280729.590000  208923.591215  677025.943092
    8323.4990  279146.590000  207763.591926  673685.817458
    8323.9980  277954.590000  206902.600806  670883.268268
    8324.5030  277188.590000  206362.597774  668663.406924
    8325.0020  277238.590000  206391.586809  667491.243069
    8325.5010  277637.590000  206693.584843  666746.177577
    8326.0000  278690.590000  207502.600063  666907.176133
    8326.5000  280325.590000  208755.591509  667573.268000
    8326.9990  282204.590000  210213.589008  668557.966680
    8327.4990  284181.590000  211702.594844  668064.973977
    8327.9980  286109.590000  213137.589922  666699.833071
    8328.4980  287771.590000  214357.584298  663176.769423
    8328.9980  289146.590000  215338.582413  656564.272924
    8329.4970  289891.590000  215780.594557  646916.433056
    8329.9970  290548.590000  216166.582482  631728.886873
    8330.5030  290183.590000  215730.596680  612745.324266
    8331.0030  290761.590000  215926.582275  589844.211088
    8331.4970  290170.590000  215291.600674  564208.120502
    8331.9970  289928.590000  214919.588518  540478.117868
    8332.4970  289880.590000  214699.586634  517358.097374
    8332.9980  289646.590000  214356.587420  498193.085937
    8333.4970  289665.590000  214138.589453  470036.062119
    8333.9980  289250.590000  213609.590587  432898.074197
    8334.4980  289019.590000  213162.582205  395543.065996
    8334.9990  289078.590000  212903.601651  364808.109835
    8335.5000  288793.590000  212230.598327  341334.116541
    8335.9990  288548.590000  211304.600056  319499.112055
    8336.5000  288473.590000  210376.596076  303828.087346
    8337.0010  288358.590000  209052.582202  288539.072428
    8337.5020  287856.590000  207239.598531  274894.092341
    8338.0030  288056.590000  205538.600625  261774.109369
    8338.4970  287685.590000  202797.588862  246629.098464
    8338.9980  287911.590000  200438.597677  233522.108064
    8339.4990  287493.590000  196856.584142  217792.083950
    8340.0000  287773.590000  193846.600097  204676.101127
    8340.5020  288269.590000  190176.600861  190514.100782
    8341.0030  287749.590000  185639.593148  175605.092746
    8341.4980  287875.590000  181554.595049  162504.096005
    8341.9990  288020.590000  176883.596730  148310.102761
    8342.5010  288001.590000  172569.594408  136044.100418
    8343.0030  287950.590000  167264.585490  122071.092804
    8343.4980  288537.590000  162498.597683  109784.106833
    8343.9990  288582.590000  157000.598715  97250.100781
    8344.5010  288699.590000  151233.585667  85196.100713
    8345.0020  288583.590000  145881.592738  75176.101708
    8345.4980  288773.590000  139789.588876  64747.102819
    8346.0000  288906.590000  134449.587933  56614.097004
    8346.5020  289141.590000  129061.598602  49207.098863
    8346.9980  288918.590000  124308.596190  43510.102518
    8347.5000  288802.590000  120069.600057  38968.108277
    8348.0010  288818.590000  115899.597180  35073.093682
    8348.4980  288603.590000  112704.605532  32518.113925
    8349.0000  288576.590000  109910.602115  30571.106392
    8349.5020  288564.590000  108134.599524  29478.103781
    8349.9990  288521.590000  107123.601126  28914.098644
    8350.5010  288181.590000  107076.603864  28829.106014
    8350.9980  288294.590000  108223.598059  29276.098706
    8351.5000  288401.590000  110568.597320  30141.112951
    8352.0020  288045.590000  113090.599869  30950.101117
    8352.4990  288043.590000  116445.601361  32035.101479
    8353.0020  288044.590000  119868.606198  32994.114416
    8353.4990  287905.590000  123037.601744  33705.095034
    8354.0010  287853.590000  126235.597548  34224.096870
    8354.4980  288134.590000  128858.602347  34448.094964
    8355.0010  287878.590000  131441.597666  34422.094107
    8355.4980  287872.590000  133701.591348  34241.090053
    8356.0020  287840.590000  135938.587323  33992.102559
    8356.4980  287688.590000  138085.590015  33684.093077
    8357.0010  287709.590000  140145.588950  33577.117337
    8357.4980  288025.590000  142709.590600  33710.107910
    8358.0020  287678.590000  144692.593916  33920.089517
    8358.4990  287811.590000  147000.584750  34408.084960
    8359.0030  287949.590000  149006.589544  35056.096307
    8359.5000  287647.590000  150521.598427  35744.113028
    8359.9980  287709.590000  151992.595119  36567.095403
    8360.5010  287703.590000  152852.598536  37251.121388
    8360.9990  287685.590000  153318.595886  37925.096981
    8361.5030  287905.590000  153432.589450  38509.089868
    8362.0000  287797.590000  152992.594850  38988.101918
    8362.4980  287756.590000  152181.585483  39393.091141
    8363.0020  287859.590000  151271.589396  39745.110472
    8363.5000  287523.590000  149881.594000  40037.103395
    8363.9980  287614.590000  148858.598908  40362.085021
    8364.5020  287873.590000  147814.596215  40778.083182
    8365.0000  287786.590000  146843.588796  41120.097757
    8365.4980  287654.590000  146085.595443  41480.096927
    8366.0030  287766.590000  145732.594834  41930.119038
    8366.5010  287846.590000  145710.585694  42338.098930
    8367.0000  287918.590000  145955.585506  42734.107273
    8367.4980  287880.590000  146334.584737  43096.107340
    8368.0030  287627.590000  146778.588861  43423.086779
    8368.5010  287829.590000  147546.591964  43805.089253
    8368.9990  287582.590000  148049.590494  44006.101227
    8369.4980  287835.590000  148918.585277  44282.109604
    8369.9970  287827.590000  149523.587311  44383.117251
    8370.8810  287654.590000  150486.596448  44332.100020
    8371.7820  287445.590000  151358.574930  43936.116895
    8372.7080  287999.560000  152610.565399  43345.086518
    8373.6460  287594.560000  153354.526951  42373.086592
    8374.6030  287529.530000  154298.489200  41101.103406
    8375.5840  287769.500000  155197.439953  39717.071683
    8376.5830  288053.470000  155770.399128  38223.064748
    8377.6010  288182.440000  155846.329088  36572.056010
    8378.6370  288215.410000  155429.251211  34924.083119
    8379.6900  287818.340000  154402.173912  33363.073923
    8380.7630  288052.280000  153493.081053  32222.033587
    8381.8540  287674.220000  152136.973926  31453.028031
    8382.9690  288008.160000  151285.868071  31354.042717
    8384.0960  287976.090000  150372.741619  31751.029686
    8385.2480  287792.030000  149488.624738  32673.008249
    8386.4180  288104.940000  148772.484420  34045.987654
    8387.6070  287910.870000  147394.336016  35503.971131
    8388.8130  288206.780000  145759.194694  36987.976805
    8390.0400  287937.690000  143363.032574  38190.931898
    8391.2840  288358.560000  141227.858784  39286.918692
    8392.5470  288461.470000  139162.682180  40090.909954
    8393.8340  288430.370000  137418.498749  40668.913519
    8395.1340  288465.250000  136175.300241  40921.885924
    8396.4590  288504.120000  135238.091611  40903.836746
    8397.7960  288683.000000  134648.893319  40813.813908
    8399.1570  288963.870000  134445.668129  40817.796009
    8400.5370  288853.720000  134637.435256  41089.782959
    8401.9370  289144.590000  135787.189136  41711.750447
    8403.3480  289222.440000  137466.957706  42421.723623
    8404.7840  289319.280000  139440.690533  42893.716788
    8406.2380  289448.120000  141574.414366  43107.693102
    8407.7190  289810.970000  143862.154812  43126.669294
    8409.2110  289611.810000  145901.879866  43015.621485
    8410.7220  290314.620000  148188.576976  43085.591249
    8412.2520  290013.470000  149763.288384  42889.582753
    8413.8070  290097.280000  151515.967435  42575.544472
    8415.3750  290680.090000  153405.649279  42055.522745
    8416.9610  290377.910000  154518.327294  41206.487707
    8418.5720  290548.720000  155559.994367  40390.454127
    8420.1960  291199.500000  156468.654516  39543.435446
    8421.8450  291291.280000  156692.302988  38507.384525
    8423.5070  291545.090000  156541.942380  37264.345192
    8425.1940  291816.870000  156008.555390  35800.320575
    8426.8940  292384.660000  155432.190743  34463.285332
    8428.6190  292077.410000  154368.819333  33128.226054
    8430.3560  292138.190000  153817.409095  32363.208703
    8432.1190  292839.940000  153938.008612  32299.152125
    8433.8960  292514.690000  153765.588111  32759.116430
    8435.6970  292929.440000  153996.174455  33864.076454
    8437.5110  293249.190000  154132.747118  35361.025017
    8439.3510  293556.940000  154152.292155  37014.992151
    8441.2090  293824.690000  153836.861033  38829.943822
    8443.0810  294094.410000  153170.401698  40529.902631
    8444.9720  294317.120000  152177.929564  41968.839467
    8446.8890  294258.840000  151124.467925  43064.792683
    8448.8170  294978.560000  150947.980239  44461.750300
    8450.7720  295203.280000  151194.487353  46494.731438
    8452.7400  295523.970000  152068.982527  49093.677089
    8454.7280  295578.690000  153315.485605  51854.607655
    8456.7400  295967.370000  155168.963726  54358.587880
    8458.7670  295997.060000  157101.441647  55936.533733
    8460.8130  296676.750000  159555.904978  56667.472125
    8462.8770  296970.440000  161663.353013  56336.413666
    8464.9620  297156.090000  163197.815382  55155.366941
    8467.0660  297161.780000  163679.247418  53268.315809
    8469.1890  297931.440000  163446.691765  51166.237614
    8471.3320  298270.090000  162003.107688  49114.166583
    8473.4890  298640.750000  160130.522129  47568.141740
    8475.6720  298831.410000  158344.916291  46878.055596
    8477.8670  299410.060000  157544.313139  47022.009153
    8480.0900  299398.690000  157473.705726  47447.958342
    8482.3250  299899.310000  158547.080170  47631.894291
    8484.5800  300323.940000  160002.460316  46705.839145
    8486.8550  300670.560000  161351.817104  44434.765967
    8489.1490  300933.190000  162170.180373  41535.699235
    8491.4650  301564.810000  162523.507299  39008.620166
    8493.7990  301955.410000  162339.846773  37326.553276
    8496.1460  302467.030000  162119.169629  36488.519607
    8498.5210  303056.620000  161959.491701  36185.419185
    8500.9090  303069.220000  161630.801015  36243.379432
    8503.3170  303531.780000  161873.103526  37047.308970
    8505.7460  304001.370000  162510.385090  38692.233997
    8508.1930  304218.970000  163423.687485  41304.156567
    8510.6620  304626.530000  164823.949986  45007.085571
    8513.1450  305378.090000  166842.215467  49906.015582
    8515.6460  305700.660000  168946.481604  55730.913216
    8518.1700  306112.220000  171368.732737  61993.873568
    8520.7120  306527.750000  173897.977251  67672.797493
    8523.2740  307153.310000  176333.202998  71261.720513
    8525.8590  307028.840000  177800.419869  71784.637053
    8528.4560  307604.370000  178866.629993  69886.559177
    8531.0740  308271.910000  179054.838309  66377.485035
    8533.7120  308893.440000  178282.035073  62424.433613
    8536.3710  309453.970000  176897.214935  58911.355051
    8539.0440  309600.470000  175169.409475  56118.221281
    8541.7370  310062.000000  173905.574649  54469.149517
    8544.4510  310300.500000  172881.741014  53819.065558
    8547.1870  311113.000000  172699.897258  54079.997756
    8549.9350  311792.500000  172961.028866  54801.923980
    8552.7120  311992.000000  173408.164230  55687.803009
    8555.5020  312458.470000  174305.300861  56916.732381
    8558.3070  313129.940000  175401.415172  58534.665311
    8561.1380  313592.440000  176489.534684  60012.542440
    8563.9850  314443.910000  177814.631866  60664.495764
    8566.8520  314634.370000  178653.724896  59648.406528
    8569.7400  315082.810000  179578.797190  57423.297063
    8572.6440  315666.280000  180466.881618  55102.235091
    8575.5660  316454.720000  181566.933725  53563.098308
    8578.5120  316870.160000  182573.001282  52646.044106
    8581.4720  317100.590000  183521.044007  52347.927234
    8584.4520  317558.030000  184508.101537  52820.816942
    8587.4540  318318.470000  185478.126680  54218.759219
    8590.4710  318797.910000  186048.146257  56586.672600
    8593.5080  319189.310000  186554.155517  59734.549706
    8596.5670  319774.720000  187415.157162  63674.441382
    8599.6420  320522.120000  188730.145113  67723.361289
    8602.7360  321071.530000  190152.148483  71295.259120
    8605.8540  321534.940000  191502.127045  73928.160369
    8608.9850  321617.310000  192377.090805  75290.055460
    8612.1390  322437.720000  193456.058980  75907.948429
    8615.3130  322961.090000  194039.015869  76038.854386
    8618.5030  322902.470000  194010.955120  76071.746447
    8621.7150  322101.840000  193347.882980  75946.638511
    8624.9410  323912.220000  194171.823100  76428.537442
    8628.1890  323644.560000  193656.733445  76333.429642
    8631.4540  326313.940000  194989.658556  76640.321156
    8634.7390  326929.280000  195229.536856  76126.206771
    8638.0470  327626.620000  195747.430101  75418.108074
    8641.3700  328017.970000  196316.331305  74737.994709
    8644.7140  328734.310000  197158.200781  74330.885824
    8648.0810  329290.660000  198070.063821  74175.775846
    8651.4570  329724.970000  199146.927756  74260.663440
    8654.8610  330619.280000  200932.775505  74645.541879
    8658.2810  331616.590000  203108.608288  75011.441270
    8661.7170  331936.910000  204734.459656  75003.353115
    8665.1740  332147.220000  205959.264556  74717.206305
    8668.6540  332921.530000  207084.084596  74552.078137
    8672.1500  333822.810000  207934.898603  74986.945863
    8675.6610  334245.120000  208350.678838  76054.836730
    8679.1950  335134.410000  209140.479154  77930.739355
    8682.7510  335702.690000  209899.242312  80271.602600
    8686.3230  336230.940000  210863.023574  82910.486117
    8689.9180  336317.220000  211604.786813  85253.367915
    8693.5230  337453.500000  212835.554524  87123.253506
    8697.1560  338285.750000  213558.276341  87959.119247
    8700.8060  338804.000000  213911.006079  88146.999446
    8704.4710  339557.250000  214436.758584  88669.880272
    8708.1590  340081.500000  214844.475106  89964.756102
    8711.8640  341011.720000  215503.175772  92298.625173
    8715.5850  341706.970000  216039.866314  94819.487921
    8719.3360  341586.190000  216244.569573  96301.359274
    8723.0970  342697.410000  217485.258500  97268.234988
    8726.8800  343381.620000  218693.941167  98014.107603
    8730.6800  344182.840000  220089.598158  98906.981515
    8734.4950  344634.060000  221393.255853  99544.846224
    8738.3420  345526.250000  223208.902880  100242.707176
    8742.1970  346264.470000  225172.538754  100920.577614
    8746.0770  347050.660000  227058.175306  101478.450290
    8749.9730  347628.840000  228443.784159  101782.304093
    8753.8860  348387.030000  229483.427820  101935.179580
    8757.8210  349027.220000  230097.012491  101915.028627
    8761.7740  349765.370000  230624.617961  101964.892030
    8765.7510  350648.530000  231379.213809  102133.765722
    8769.7380  350880.720000  231989.784101  102269.617698
    8773.7540  352413.870000  233678.362818  103076.481547
    8777.7810  352552.030000  234513.912433  103740.336665
    8781.8330  353537.160000  235835.469802  105084.196477
    8785.8950  354287.310000  236993.021162  106916.055030
    8789.9860  354878.440000  238080.561073  109280.908391
    8794.0890  355322.560000  239038.086422  111737.771102
    8798.2160  356331.690000  240219.601339  114067.617732
    8802.3590  357047.810000  241188.116255  115749.467715
    8806.5260  357227.940000  241819.617364  116768.327555
    8810.7050  358342.060000  243048.109466  117754.176924
    8814.9080  358900.160000  243737.601748  118430.032595
    8819.1280  359402.250000  244320.071658  119277.884505
    8823.3720  359786.340000  245003.538981  120458.736097
    8827.6280  355130.440000  242534.012581  120577.579447
    8831.9070  360897.530000  247388.448586  124599.422016
    8836.2050  361066.620000  248373.878185  126533.258195
    8840.5200  357511.690000  246759.323029  126776.128204
    8844.8530  365549.750000  253213.722436  131026.957548
    8849.2100  366555.810000  254853.147737  132970.791064
    8853.5860  366772.870000  255931.562213  134556.646458
    8857.9720  367575.940000  257453.941659  136175.478451
    8862.3840  368716.000000  259172.354045  137643.333555
    8866.8180  369042.030000  260232.728431  138434.174737
    8871.2680  370091.060000  261600.095192  139138.019074
    8875.7380  370619.090000  262549.470569  139524.850278
    8880.2230  371532.120000  263915.802068  139964.682191
    8884.7310  372046.160000  265120.153483  140193.531040
    8889.2580  372694.190000  266381.506821  140496.365122
    8893.8040  373725.190000  267879.818428  141249.204935
    8898.3680  374914.190000  269382.168773  142596.030804
    8902.9500  375198.190000  270115.458867  144271.853747
    8907.5510  375985.190000  271035.756320  146723.704112
    8912.1710  377075.190000  272080.073416  149459.538473
    8916.8080  377665.190000  272883.335779  151835.357945
    8921.4720  378012.160000  273886.603371  153930.186377
    8926.1470  379599.160000  276019.869447  156432.022388
    8930.8480  380355.120000  277754.114652  158601.860934
    8935.5670  380348.090000  278913.377789  160295.688008
    8940.3000  381393.030000  280670.622031  162260.491852
    8945.0570  382128.000000  281986.847848  163961.333882
    8949.8260  383264.970000  283536.107296  165953.159633
    8954.6220  383963.910000  284805.292846  167835.991886
    8959.4300  385648.840000  286958.502429  170274.819056
    8964.2640  386147.780000  288318.694351  172317.627606
    8969.1170  387171.720000  290069.867259  174805.445511
    8973.9820  387449.660000  291150.067661  176858.279431
    8978.8740  388441.560000  292630.240367  178985.094922
    8983.7780  389599.470000  294205.414280  181072.917888
    8988.7080  389624.370000  295030.553200  182527.732640
    8993.6510  390592.280000  296565.722163  184318.557937
    8998.6140  391604.190000  298154.858311  186136.376175
    9003.6030  392557.090000  299708.962528  187916.192502
    9008.6040  393183.000000  301019.080271  189492.993902
    9013.6260  394114.870000  302536.192526  191037.819257
    9018.6670  395127.750000  304065.315010  192660.626725
    9023.7280  395489.620000  305048.396663  194091.430952
    9028.8020  396613.500000  306691.468866  196164.257129
    9033.9020  397896.370000  308654.551280  198660.054375
    9039.0230  398234.220000  310011.633642  200794.887062
    9044.1570  398988.060000  311666.682565  203188.677184
    9049.3110  400090.940000  313535.713194  205916.484444
    9054.4850  400628.780000  314918.779552  208438.297646
    9059.6790  400973.620000  316142.809282  210919.098307
    9064.8940  401295.440000  317323.835059  213279.905668
    9070.1200  402633.280000  319215.834917  216063.721794
    9075.3760  403568.090000  320786.830125  218555.507664
    9080.6450  403091.910000  321344.835511  220516.296781
    9085.9340  402970.720000  322334.847477  222850.134786
    9091.2440  405535.530000  325501.799463  226637.922722
    9096.5660  407139.340000  327845.770390  229827.720184
    9101.9100  405595.160000  327598.744406  231215.533109
    9107.2820  408435.940000  330932.717518  235241.320826
    9112.6600  408770.720000  332184.657657  237815.131173
    9118.0660  411192.500000  335121.607922  241621.940357
    9123.4850  411439.280000  336309.528445  244204.710624
    9128.9280  411593.060000  337385.449155  246589.532560
    9134.3890  413090.840000  339514.352106  249567.325469
    9139.8710  414264.590000  341299.255984  252167.103269
    9145.3680  415239.340000  342891.159265  254508.892612
    9150.8870  415992.090000  344361.041301  256798.683606
    9156.4270  417069.840000  346301.917947  259526.467024
    9161.9790  418088.590000  348259.763398  262346.237334
    9167.5550  418545.340000  349802.609792  265015.051734
    9173.1510  419750.060000  351957.468052  268371.855388
    9178.7630  420252.780000  353522.307275  271390.620572
    9184.3950  421316.500000  355521.147001  274713.389097
    9190.0480  422201.220000  357340.970369  277795.220413
    9195.7170  422584.940000  358773.786250  280528.007373
    9201.4060  423291.660000  360515.605759  283536.778523
    9207.1110  424042.340000  362273.412082  286677.562546
    9212.8380  425172.030000  364285.194960  290172.351945
    9218.5870  425935.720000  366010.983629  293583.132027
    9224.3490  426630.410000  367702.757674  297076.917892
    9230.1340  428147.090000  370141.514733  301202.713475
    9235.9420  428441.780000  371478.266154  304416.478686
    9241.7650  427326.440000  371608.996804  306618.258941
    9247.6080  430436.120000  375382.733163  311821.006872
    9253.4680  431137.780000  377080.470470  315348.795707
    9259.3510  431053.440000  378089.172218  318352.536201
    9265.2470  430959.090000  379105.892883  321299.325490
    9271.1660  434564.720000  383359.613169  327042.125393
    9277.1010  436655.370000  386348.324243  331673.899889
    9283.0580  436169.000000  387105.003432  334442.672736
    9289.0300  436834.620000  388880.648184  338024.432891
    9295.0260  437441.250000  390566.328850  341474.194522
    9301.0440  439010.870000  393153.992518  345677.954260
    9307.0770  439646.500000  394840.622018  349124.745366
    9313.1270  440043.090000  396399.267247  352551.515182
    9319.1990  440973.690000  398425.892097  356437.252236
    9325.2870  442215.310000  400758.527521  360677.053810
    9331.3970  442735.910000  402480.159441  364429.815313
    9337.5240  443182.470000  404102.751654  368141.594343
    9343.6740  444610.060000  406635.342053  372794.343005
    9349.8410  445445.660000  408652.942373  377013.099739
    9356.0210  446622.220000  410950.533935  381563.876511
    9362.2270  446933.780000  412455.091378  385427.624335
    9368.4490  447413.340000  414135.653383  389457.402722
    9374.6930  449046.910000  416890.221314  394522.159140
    9380.9540  449523.470000  418612.782610  398639.909168
    9387.2380  450274.000000  420595.311635  403099.655846
    9393.5310  451320.560000  422830.839767  407918.432092
    9399.8560  452088.090000  424770.341625  412452.187607
    9406.1890  452808.620000  426647.870522  416974.931552
    9412.5490  453045.160000  428176.379130  421188.691439
    9418.9230  454707.660000  431073.878377  426890.441473
    9425.3200  455418.190000  433033.345634  431744.189423
    9431.7350  456015.690000  435201.815343  435870.940201
    9438.1670  457352.190000  437496.283343  441973.692266
    9444.6220  458700.720000  440055.749042  447495.437108
    9451.0880  458865.190000  441531.190063  451954.189132
