Repository: XraySpectroscopy/XASDataLibrary

The XAS Data Library is designed to hold X-ray Absorption Spectra (EXAFS
and XANES) using an SQLite database, with array data encoded using JSON.
The principle goal for the library is as a proposed standard for storing
and exchanging XAS data. The implementation here is intended for initial
reference and comments. 

The idea is provide a format and set of tools for managing Libraries of
XAFS Data, and to be able to share these libraries between different
researchers and different analysis programs.  As the the base format of the
library will be created with SQLite, the SQL syntax and any third party
software that can use SQL and SQLite will be able to explore the data in
the format.

File: data/Ni/NiS_rt_03.xdi
# XDI/1.0
# Column.1: energy eV
# Column.2: i0
# Column.3: itrans
# Column.4: irefer
# Beamline.name: SSRL 4-1
# Detector.I0: N2 15cm
# Detector.I1: N2 30cm
# Detector.I2: N2 15cm
# Element.edge: K
# Element.symbol: Ni
# Mono.d_spacing: 3.13550
# Mono.name: Si(111)
# Mono.notes: unfocused, detuned 25%,counter clockwise
# Sample.formula: NiS
# Sample.name: NiS   nickel sulfide
# Sample.prep: powder, mixed 1:150 with B(OH)3 by wt
# Sample.reference: none
# Sample.temperature: room temperature
# Scan.start_time: 1997-01-17 13:11:19
# ///
#    Note: mono d_spacing is nominal!
#     exafs to K17
#     507  E XMU XMUR I0
#-------------
#   energy   i0   itrans  irefer
    8110.0000  227187.590000  105609.598695  387011.057076
    8120.0030  226910.590000  106332.604859  391015.015961
    8130.0020  226752.590000  107132.599105  394935.046130
    8139.9990  226591.590000  107927.600226  398820.975821
    8149.9980  226241.590000  108655.596045  402444.907059
    8160.0000  225900.590000  109374.605219  406247.969406
    8169.9980  225621.590000  110110.600021  409706.199155
    8179.9990  225111.590000  110764.600680  413210.122520
    8190.0020  224717.590000  111458.604099  416569.060040
    8200.0010  224166.590000  112084.604203  419843.902215
    8209.9970  223782.590000  112776.603321  423070.105848
    8220.0010  223537.590000  113533.595399  426320.234409
    8230.0010  223259.590000  114293.599878  429516.249897
    8240.0020  222916.590000  115016.599982  432566.237795
    8250.0010  222303.590000  115595.597336  435490.015796
    8260.0000  222033.590000  116360.598453  438497.002828
    8270.0000  221437.590000  116918.602676  441221.928927
    8280.0020  219928.590000  117033.603475  443690.879560
    8290.0000  219991.590000  117877.602402  446281.901435
    8299.9990  218668.590000  117912.602819  449946.054176
    8310.0000  219950.590000  119523.598662  451636.128516
    8310.4970  219794.590000  119485.595981  452133.200767
    8311.0000  219720.590000  119502.595847  452557.168192
    8311.4980  219817.590000  119582.602401  453019.135388
    8312.0010  219622.590000  119507.600660  453314.875397
    8312.4990  219403.590000  119418.605110  453510.313143
    8313.0030  219467.590000  119485.600697  453928.123786
    8313.5000  219191.590000  119391.604874  454236.908828
    8313.9980  219010.590000  119321.601901  454486.124870
    8314.5020  219060.590000  119385.596126  454953.200773
    8315.0000  218844.590000  119301.600313  455126.200033
    8315.4980  218992.590000  119406.602127  455378.296152
    8316.0020  219098.590000  119498.594663  455456.226031
    8316.5000  219582.590000  119801.598179  455760.305729
    8316.9980  219295.590000  119680.602178  455904.129818
    8317.5030  219231.590000  119672.597474  456076.090011
    8318.0010  219290.590000  119742.600751  456216.029049
    8318.4990  219248.590000  119743.601201  456300.142495
    8318.9980  218936.590000  119606.602460  456224.970636
    8319.5030  218702.590000  119505.604556  456100.997310
    8320.0010  218786.590000  119556.597658  455992.280125
    8320.4990  217975.590000  119129.600943  455475.980908
    8320.9980  217439.590000  118843.602598  454964.031794
    8321.5030  216472.590000  118333.597636  454186.875933
    8322.0020  215135.590000  117642.595970  453291.850903
    8322.5000  214134.590000  117147.595827  452579.139860
    8323.0000  212622.590000  116390.604670  451640.186902
    8323.4990  211512.590000  115827.605235  451152.276265
    8323.9980  210296.590000  115190.602296  450386.979494
    8324.5030  209734.590000  114873.597794  449711.098938
    8325.0020  209455.590000  114671.605154  449190.213440
    8325.5010  209909.590000  114841.603057  448881.895518
    8326.0000  210440.590000  115054.597953  448624.296126
    8326.5000  211916.590000  115777.605139  448978.119019
    8326.9990  213231.590000  116430.595890  449169.064294
    8327.4990  214710.590000  117194.603201  448846.890425
    8327.9980  216172.590000  117958.600114  448054.876190
    8328.4980  217611.590000  118711.594567  446732.944479
    8328.9980  218597.590000  119175.601822  444236.043636
    8329.4970  219223.590000  119385.597281  440378.933110
    8329.9970  219658.590000  119354.597993  433873.873292
    8330.5030  219617.590000  118984.604002  424233.116245
    8331.0030  219816.590000  118580.602216  407814.297184
    8331.4970  219573.590000  117918.597921  385545.239261
    8331.9970  219759.590000  117462.598951  360101.154288
    8332.4970  219324.590000  116592.596686  328247.132899
    8332.9980  219342.590000  115980.601122  299399.093846
    8333.4970  219131.590000  115007.600438  266054.085470
    8333.9980  219072.590000  114064.597892  238366.078306
    8334.4980  218767.590000  112810.603063  213864.092914
    8334.9990  218705.590000  111508.596600  194541.087490
    8335.5000  218410.590000  109905.601778  179500.094018
    8335.9990  218212.590000  107879.597913  165396.094705
    8336.5000  218192.590000  106017.599479  155129.090642
    8337.0010  218121.590000  103929.601325  145260.089977
    8337.5020  217906.590000  102006.596700  136987.089577
    8338.0030  217806.590000  100208.595375  129092.095359
    8338.4970  217629.590000  98410.596788  120873.094471
    8338.9980  217586.590000  96972.602121  113825.103014
    8339.4990  217574.590000  95526.599191  106346.096242
    8340.0000  217299.590000  94241.600262  99953.100449
    8340.5020  217595.590000  93194.597030  93571.097016
    8341.0030  217755.590000  92190.601287  87498.101593
    8341.4980  217542.590000  91202.603831  81774.106533
    8341.9990  217542.590000  90351.601957  75747.099062
    8342.5010  217500.590000  89714.603820  70524.104781
    8343.0030  217934.590000  89310.599111  64770.099662
    8343.4980  217954.590000  88898.603909  59378.103968
    8343.9990  217901.590000  88521.604321  53959.104677
    8344.5010  217869.590000  88213.602350  48699.101137
    8345.0020  218050.590000  88028.603381  44324.102345
    8345.4980  217996.590000  87710.596649  39630.099601
    8346.0000  218094.590000  87476.603389  35866.103877
    8346.5020  218380.590000  87275.603361  32399.100702
    8346.9980  218023.590000  86824.597942  29534.112994
    8347.5000  218408.590000  86658.601170  27314.106070
    8348.0010  218293.590000  86285.597885  25330.107294
    8348.4980  217989.590000  85893.599002  24038.105715
    8349.0000  217750.590000  85521.604246  23063.102019
    8349.5020  217915.590000  85344.600651  22553.092269
    8349.9990  217794.590000  85049.596188  22254.106890
    8350.5010  217754.590000  84785.598107  22167.088629
    8350.9980  217487.590000  84465.603425  22190.103283
    8351.5000  217535.590000  84253.597560  22340.099987
    8352.0020  217452.590000  84038.602744  22472.093483
    8352.4990  217467.590000  83826.604055  22601.096616
    8353.0020  217099.590000  83491.596690  22604.092825
    8353.4990  217142.590000  83314.602549  22552.092028
    8354.0010  217297.590000  83184.596839  22357.105646
    8354.4980  217492.590000  83110.602501  22075.100099
    8355.0010  217182.590000  82832.602038  21567.094025
    8355.4980  217081.590000  82674.604384  21059.093743
    8356.0020  217174.590000  82625.602677  20519.108876
    8356.4980  217556.590000  82712.604322  20046.107607
    8357.0010  216988.590000  82465.602872  19584.105072
    8357.4980  217205.590000  82547.602288  19279.090684
    8358.0020  217422.590000  82653.599888  19148.097801
    8358.4990  217254.590000  82639.600589  19108.093555
    8359.0030  216945.590000  82584.596887  19183.090441
    8359.5000  217210.590000  82746.601488  19405.100498
    8359.9980  217015.590000  82786.598488  19671.092932
    8360.5010  217338.590000  83004.602667  19996.096112
    8360.9990  217125.590000  83052.599990  20315.093702
    8361.5030  217179.590000  83196.602774  20634.109655
    8362.0000  217083.590000  83303.601767  20973.102570
    8362.4980  216986.590000  83428.598178  21341.107757
    8363.0020  217042.590000  83599.597172  21711.101109
    8363.5000  217270.590000  83853.601182  22148.093826
    8363.9980  217131.590000  83929.601937  22502.094084
    8364.5020  217003.590000  84020.599186  22910.103112
    8365.0000  217096.590000  84163.603869  23305.108133
    8365.4980  216926.590000  84209.597674  23648.103025
    8366.0030  217011.590000  84332.596448  23992.096467
    8366.5010  217464.590000  84584.601331  24298.101815
    8367.0000  217242.590000  84566.597107  24506.107088
    8367.4980  216966.590000  84522.602056  24642.090544
    8368.0030  217037.590000  84607.597229  24794.108497
    8368.5010  216885.590000  84601.600044  24879.102137
    8368.9990  216979.590000  84686.600856  24955.104584
    8369.4980  216734.590000  84666.602240  24962.088588
    8369.9970  216854.590000  84767.603598  24974.103719
    8370.7060  216760.580000  84838.582910  24872.093362
    8371.4280  216711.550000  84935.505241  24690.096372
    8372.1610  216877.470000  85141.377515  24393.071564
    8372.9060  217000.360000  85354.196190  23989.053269
    8373.6640  217114.230000  85574.968864  23516.041859
    8374.4290  217032.060000  85740.696503  22888.018970
    8375.2110  217479.870000  86113.362301  22305.975328
    8376.0050  217640.640000  86382.979705  21665.944767
    8376.8120  217806.390000  86674.554261  20953.890830
    8377.6300  217928.110000  86930.081772  20267.855087
    8378.4610  218119.800000  87210.545055  19621.801179
    8379.3040  218658.450000  87647.967594  19033.744369
    8380.1590  219067.090000  87992.336894  18566.682851
    8381.0270  219203.690000  88213.656698  18225.610748
    8381.9070  219485.250000  88495.918480  18059.546412
    8382.7990  220182.800000  88919.139377  18135.464946
    8383.7040  220458.300000  89148.316601  18366.391791
    8384.6200  220863.780000  89402.427172  18812.298498
    8385.5560  221072.230000  89539.492120  19415.210023
    8386.4960  222058.660000  89956.505492  20287.101321
    8387.4500  222477.050000  90119.480429  21195.997151
    8388.4150  223069.410000  90311.389193  22128.902923
    8389.3940  223731.730000  90507.253819  23108.788511
    8390.3850  224109.030000  90541.071321  24017.664357
    8391.3870  224737.300000  90650.836461  24899.560794
    8392.4020  225619.550000  90840.550168  25690.435772
    8393.4300  226131.750000  90876.213931  26303.297039
    8394.4690  226815.940000  90978.830863  26792.147787
    8395.5210  227524.090000  91091.393154  27097.008190
    8396.5850  228525.220000  91302.902348  27290.879885
    8397.6620  229318.310000  91455.355795  27371.708361
    8398.7520  229991.370000  91567.772986  27429.563360
    8399.8540  230906.410000  91782.135557  27576.409443
    8400.9680  231936.410000  92059.447723  27798.235272
    8402.0940  232871.370000  92313.698293  28036.060064
    8403.2330  233858.330000  92619.916976  28236.887899
    8404.3840  234582.230000  92849.071468  28306.693253
    8405.5480  236043.120000  93388.181442  28332.506929
    8406.7240  236979.970000  93746.236758  28162.337138
    8407.9130  238118.800000  94212.239939  27941.138717
    8409.1080  239214.590000  94697.198343  27711.941329
    8410.3210  240687.360000  95354.109470  27590.718499
    8411.5480  241591.090000  95814.965250  27416.523696
    8412.7860  242452.800000  96268.778194  27212.299328
    8414.0310  243788.480000  96924.523181  26966.074180
    8415.2950  244946.120000  97524.230784  26601.852813
    8416.5710  246462.730000  98273.881046  26230.616187
    8417.8540  248072.330000  99106.492802  25872.379132
    8419.1560  249477.890000  99870.035332  25507.147169
    8420.4630  250646.410000  100574.547716  25136.908415
    8421.7900  251787.910000  101305.996621  24755.646543
    8423.1230  253308.370000  102197.396234  24347.403229
    8424.4690  254593.810000  102988.751464  23863.134372
    8425.8340  256248.220000  103958.053296  23367.881268
    8427.2050  257802.610000  104895.300499  22891.592756
    8428.5880  259201.950000  105756.511193  22484.324727
    8429.9840  260524.270000  106603.657734  22242.054058
    8431.3950  262339.560000  107644.754490  22270.757503
    8432.8150  263850.810000  108524.801246  22531.463942
    8434.2500  265339.060000  109401.804007  23069.176593
    8435.6970  267183.250000  110411.749253  23897.875232
    8437.1560  268925.410000  111350.652647  24897.571159
    8438.6240  270784.560000  112329.489519  26073.264044
    8440.1090  272556.690000  113281.291311  27338.939170
    8441.6060  273857.750000  114053.040872  28620.624978
    8443.1110  275773.810000  115087.729268  30045.313760
    8444.6350  277727.810000  116149.381401  31387.983649
    8446.1660  279704.810000  117203.975481  32573.621261
    8447.7090  281318.780000  118113.517499  33644.283978
    8449.2650  283276.720000  119120.016761  34893.952350
    8450.8330  284981.620000  119985.462182  36406.618570
    8452.4150  287235.500000  121028.848771  38177.255662
    8454.0100  288946.340000  121802.197396  39954.903121
    8455.6170  291177.160000  122748.491719  41736.518091
    8457.2380  292953.940000  123467.726162  43058.161522
    8458.8650  295130.690000  124346.916772  43920.772032
    8460.5110  296938.410000  125056.063351  44187.420458
    8462.1640  299491.090000  126075.151236  44066.998436
    8463.8300  301615.750000  126894.185770  43481.630270
    8465.5160  303927.410000  127790.178699  42595.247669
    8467.2080  305638.000000  128409.117219  41515.854695
    8468.9060  308175.590000  129411.004109  40549.417600
    8470.6250  310224.120000  130205.842756  39603.028951
    8472.3550  312285.660000  131058.638587  38986.594094
    8474.0940  314639.120000  132049.378380  38784.199382
    8475.8510  317016.590000  133105.055433  39014.747157
    8477.6140  319616.000000  134271.702169  39615.338345
    8479.3980  321679.410000  135267.287507  40275.918256
    8481.1880  323931.780000  136357.817003  40791.447448
    8482.9920  326360.120000  137562.290213  40820.027630
    8484.8030  329245.410000  138967.737205  40179.575716
    8486.6330  331319.690000  140083.131117  38675.102242
    8488.4760  333992.940000  141466.459695  36895.649893
    8490.3250  336252.160000  142686.733827  35093.206148
    8492.1890  338918.340000  144106.973226  33822.724309
    8494.0650  341742.500000  145623.151328  33068.234192
    8495.9540  344143.660000  146967.281397  32764.774380
    8497.8580  347034.750000  148560.371695  32832.287921
    8499.7740  349559.810000  150031.410757  33118.786098
    8501.6970  352229.840000  151591.396012  33710.309723
    8503.6340  354465.870000  152984.309660  34635.818553
    8505.5900  357485.840000  154743.182081  36157.299579
    8507.5470  360386.780000  156486.014786  38292.790604
    8509.5240  362616.720000  157968.794234  40886.278128
    8511.5140  365820.590000  159849.527877  44279.770370
    8513.5110  368157.470000  161329.209093  48162.227608
    8515.5280  371689.280000  163299.842652  52762.728215
    8517.5530  374719.090000  165009.401642  57693.207864
    8519.5840  377318.870000  166478.944002  62220.650047
    8521.6350  379853.620000  167907.421999  65907.099557
    8523.6990  382939.310000  169546.837672  68243.549522
    8525.7710  385767.000000  171063.213925  68835.999750
    8527.8560  388586.660000  172551.545788  67895.442259
    8529.9550  391729.280000  174185.807554  65954.881127
    8532.0670  395107.870000  175910.037929  63663.329147
    8534.1880  397553.440000  177224.211983  61270.755989
    8536.3270  400807.970000  178896.340511  59359.165163
    8538.4740  403999.470000  180524.403139  57936.580119
    8540.6350  406778.970000  181934.433500  57024.977105
    8542.8030  409938.410000  183501.405874  56783.417002
    8544.9900  413402.810000  185156.320602  57175.783566
    8547.1870  416122.190000  186452.206923  57875.198551
    8549.3960  419384.560000  187967.016501  58862.575799
    8551.6180  423205.870000  189736.800440  60045.994945
    8553.8540  425987.190000  191069.507488  61187.338166
    8556.0990  429272.440000  192670.191658  62604.732584
    8558.3570  432719.690000  194380.805724  64279.139316
    8560.6280  436068.870000  196135.371077  65945.463484
    8562.9070  439559.060000  197967.898364  67152.818016
    8565.2070  442938.220000  199780.367791  67328.229212
    8567.5140  446446.340000  201732.772652  66432.534502
    8569.8350  449864.410000  203661.138362  64727.912730
    8572.1640  453472.470000  205744.449461  62986.276044
    8574.5120  456923.500000  207781.714852  61607.590221
    8576.8690  460198.500000  209773.928134  60741.941192
    8579.2390  463866.470000  211974.085849  60420.232900
    8581.6160  467400.410000  214134.216706  60581.586835
    8584.0090  471287.310000  216470.289709  61350.867304
    8586.4150  475139.190000  218805.299869  62786.199283
    8588.8350  478564.060000  220954.252677  64969.483733
    8591.2700  482001.870000  223100.176756  67949.847324
    8593.7110  485796.660000  225431.026119  71707.134052
    8596.1680  490053.410000  227931.851003  76011.427070
    8598.6310  493467.160000  230068.619844  80329.715744
    8601.1090  497452.840000  232471.318967  84536.961940
    8603.6020  501216.530000  234770.960645  88151.251252
    8606.1080  504869.160000  236991.578464  91002.529842
    8608.6290  508622.780000  239266.128690  93003.789683
    8611.1570  512747.370000  241699.656792  94303.062734
    8613.7000  516206.910000  243809.107668  95067.320120
    8616.2510  520531.440000  246327.509444  95999.567830
    8618.8160  522911.940000  247926.882763  96678.822376
    8621.3960  524514.370000  249135.176080  97282.063016
    8623.9830  531764.810000  253085.431370  98986.304792
    8626.5910  532799.250000  254029.629443  99515.529918
    8629.2070  538186.620000  257033.795779  100718.769975
    8631.8310  545554.940000  261011.903912  101998.990394
    8634.4700  549405.250000  263298.963388  102227.204326
    8637.1240  553575.560000  265716.979613  102242.429793
    8639.7910  557555.810000  268046.937727  102111.627889
    8642.4670  561317.000000  270277.824157  101994.838425
    8645.1580  565627.250000  272791.697834  102185.040505
    8647.8560  569312.370000  274996.470808  102463.236317
    8650.5690  574429.500000  277900.260561  103184.430493
    8653.2970  578541.620000  280383.942953  103781.599759
    8656.0320  582553.690000  282803.596912  104287.786232
    8658.7830  588021.750000  285944.185737  104949.957049
    8661.5490  591242.750000  288016.761350  105043.093219
    8664.3220  595365.750000  290544.259966  105134.335965
    8667.1110  600201.690000  293469.685793  105385.425518
    8669.9140  604347.620000  296081.087831  105939.625616
    8672.7250  608781.560000  298888.447052  107298.794744
    8675.5520  612891.370000  301534.732878  109336.929374
    8678.3870  617772.250000  304588.005565  112196.035925
    8681.2350  622499.060000  307580.185251  115538.166157
    8684.0990  626078.810000  310071.357894  119078.311648
    8686.9730  630985.560000  313248.428802  123026.426018
    8689.8540  634715.310000  315860.470699  126521.552311
    8692.7560  639871.000000  319207.478293  129702.672135
    8695.6670  644527.620000  322407.404244  131939.776044
    8698.5870  649493.250000  325727.304955  133571.877801
    8701.5210  653933.870000  328813.141397  134864.980044
    8704.4710  658006.440000  331685.927116  136444.074290
    8707.4300  663280.000000  335151.686145  139127.172344
    8710.4030  668304.500000  338423.377569  142750.251163
    8713.3860  672642.000000  341374.031114  146917.329114
    8716.3820  676852.440000  344208.640830  150917.418153
    8719.3950  681171.870000  347126.148130  153902.464315
    8722.4160  685887.250000  350246.662273  155907.542555
    8725.4520  690892.620000  353522.104474  157601.613248
    8728.4980  695938.940000  356832.515201  159418.660495
    8731.5510  700743.250000  360009.801498  161126.691210
    8734.6270  705492.500000  363201.123652  162619.747890
    8737.7050  709936.750000  366243.342086  163875.793071
    8740.8050  715045.000000  369625.517329  165167.824931
    8743.9140  719110.190000  372492.685170  166103.850887
    8747.0310  723386.310000  375483.787616  167050.889713
    8750.1640  728736.440000  379037.797737  168225.901892
    8753.3060  733667.560000  382414.772133  169296.922382
    8756.4630  738254.620000  385627.731772  170302.944679
    8759.6360  743157.620000  389019.613320  171451.934530
    8762.8180  747482.620000  392160.484074  172602.947258
    8766.0090  753063.620000  395949.236723  174094.927874
    8769.2150  757559.560000  399203.958853  175355.924259
    8772.4310  762222.500000  402525.644477  176762.903758
    8775.6620  766776.370000  405832.289543  178447.902222
    8778.9080  772359.250000  409708.893443  180798.886920
    8782.1640  776507.060000  412838.400632  183354.847858
    8785.4290  781365.810000  416328.880842  186707.818472
    8788.7110  786921.620000  420229.314870  190933.757795
    8792.0010  790644.370000  423201.731178  195209.720664
    8795.3070  795021.060000  426536.014301  199575.658466
    8798.6210  799912.750000  430142.332280  203686.624680
    8801.9520  804724.370000  433727.527999  207183.551229
    8805.2930  808557.000000  436832.740710  209867.520621
    8808.6490  813460.560000  440489.823792  212339.422442
    8812.0150  818023.120000  444064.934344  214555.361419
    8815.3890  823225.690000  447941.969436  216996.275873
    8818.7800  827875.190000  451583.956758  219553.207495
    8822.1870  832268.620000  455087.882790  222427.109302
    8825.6040  834367.060000  457293.732643  225194.016329
    8829.0290  826183.500000  453897.546382  225798.905346
    8832.4720  847945.870000  466969.339439  234709.810278
    8835.9220  851130.250000  469946.083465  238452.724866
    8839.3840  841199.560000  465251.733173  237774.589220
    8842.8610  866837.810000  480811.349756  247150.457023
    8846.3540  871607.120000  484609.916733  250647.325131
    8849.8570  875378.310000  487884.475456  253992.222686
    8853.3690  880164.560000  491708.956678  257598.092675
    8856.8920  884928.690000  495487.370718  260922.953256
    8860.4310  889788.870000  499361.763414  263993.824246
    8863.9850  895488.940000  503740.054825  266964.654846
    8867.5430  900334.060000  507594.333384  269245.491769
    8871.1170  905591.120000  511725.578443  271414.345049
    8874.7080  911100.120000  516002.697112  273528.163900
    8878.3100  916478.120000  520262.865052  275452.029976
    8881.9200  921055.060000  524089.890997  276912.844896
    8885.5470  926319.000000  528310.916689  278474.632144
    8889.1840  931583.940000  532603.954742  280173.512489
    8892.8300  936758.810000  536881.791377  282244.309744
    8896.4940  942533.620000  541460.701161  285181.092219
    8900.1670  947301.440000  545522.501094  288731.893388
    8903.8510  951944.250000  549504.340138  293296.743264
    8907.5510  957742.000000  554164.974673  299115.483312
    8911.2610  962599.750000  558383.664642  305000.280767
    8914.9810  967819.440000  562777.328459  310731.079183
    8918.7180  973545.060000  567522.848566  316272.824679
    8922.4660  978242.750000  571649.390554  321055.642705
    8926.2290  983934.310000  576406.785748  325857.359052
    8929.9960  989102.940000  580852.243933  330383.139951
    8933.7810  993677.440000  585012.635972  334608.920019
    8937.5820  998730.000000  589376.955821  338761.653083
    8941.3870  1002692.400000  593170.192865  342509.419997
    8945.2090  1009357.900000  598582.323407  347300.140775
    8949.0480  1015465.400000  603685.585477  352100.909262
    8952.8900  1021126.700000  608489.650759  356875.615282
    8956.7490  1025799.100000  612765.732670  361362.351104
    8960.6190  1031405.400000  617628.730491  366241.047815
    8964.5060  1037540.800000  622807.745608  371534.815816
    8968.3960  1041496.100000  626730.620598  376403.503692
    8972.3050  1047495.300000  631903.482495  382040.210025
    8976.2230  1053029.500000  636802.223968  387288.900302
    8980.1580  1057993.800000  641419.091573  392184.641170
    8984.1040  1063592.900000  646354.738522  397149.301344
    8988.0620  1069082.000000  651243.371754  401893.012559
    8992.0290  1075152.100000  656575.977978  406680.684654
    8996.0070  1078927.100000  660508.571004  410575.363028
    9000.0020  1084873.300000  665791.118168  415355.045153
    9004.0080  1089836.300000  670478.596464  419752.721878
    9008.0250  1096568.300000  676271.995294  424741.417787
    9012.0590  1101483.100000  681001.305656  428812.012423
    9016.1040  1107267.100000  686255.622831  433195.698876
    9020.1590  1112228.000000  691063.896958  437504.368007
    9024.2260  1117687.900000  696181.049800  442354.968326
    9028.3040  1122985.600000  701235.186267  447484.603645
    9032.3980  1127930.500000  706093.324677  452771.243493
    9036.5050  1134550.300000  711988.414813  458948.883965
    9040.6140  1138258.000000  716155.342712  463964.482297
    9044.7500  1144300.800000  721722.325675  470079.145139
    9048.8880  1148839.400000  726419.225939  475905.732838
    9053.0450  1154565.000000  731923.081586  482581.360151
    9057.2050  1160582.600000  737539.834324  489357.888154
    9061.3840  1164364.300000  741797.690616  495318.580161
    9065.5800  1167624.900000  745965.359806  501009.150079
    9069.7810  1172002.400000  750455.922060  506918.690983
    9073.9930  1180016.900000  757497.577525  514425.343295
    9078.2230  1182854.400000  761330.133740  519893.914134
    9082.4640  1187729.800000  766412.650548  526443.457675
    9086.7170  1186525.300000  767694.063425  530571.060361
    9090.9800  1197474.600000  776624.386327  539756.611335
    9095.2550  1207235.000000  784962.777722  548531.166671
    9099.5480  1210794.300000  789367.166597  554601.739408
    9103.8450  1205099.600000  787450.331902  556429.288588
    9108.1600  1221902.900000  800598.583031  568953.823283
    9112.4880  1224727.100000  804459.660339  575065.370781
    9116.8270  1235782.300000  813810.786381  585017.926188
    9121.1770  1238434.500000  817639.852042  591155.479197
    9125.5380  1241552.600000  821903.812802  597537.935492
    9129.9110  1246376.800000  827201.784754  604488.448890
    9134.3020  1255118.900000  835128.652735  613200.025213
    9138.6980  1261065.900000  841263.555803  620277.522430
    9143.1120  1266210.900000  846883.276075  626801.044266
    9147.5390  1272345.000000  853131.957405  633704.484844
    9151.9780  1276474.900000  858134.694142  639848.016125
    9156.4270  1281732.900000  863884.405083  646721.510238
    9160.8870  1285887.800000  868811.993461  653333.000236
    9165.3600  1291075.600000  874723.510470  660498.430935
    9169.8450  1295098.500000  879687.941822  667477.934645
    9174.3410  1301335.400000  886193.431699  676012.418866
    9178.8560  1306153.100000  891841.771954  684058.835779
    9183.3760  1310284.900000  896932.109901  691639.297591
    9187.9150  1316569.600000  903612.433980  700217.740821
    9192.4580  1321628.300000  909473.641269  708090.220724
    9197.0210  1327760.000000  916097.857970  716585.729728
    9201.5900  1331454.600000  921017.012440  723830.108289
    9206.1760  1337553.300000  927622.098536  732571.559627
    9210.7740  1343263.900000  933987.147653  741481.993643
    9215.3850  1348592.400000  940094.085122  750473.365030
    9220.0000  1357188.900000  948560.008654  761505.849819
    9224.6360  1363174.400000  955216.939588  771323.273261
    9229.2820  1369051.900000  961853.772481  781230.652117
    9233.9410  1376888.300000  969835.507350  792203.083151
    9238.6120  1382071.800000  975986.307065  801680.505795
    9243.2960  1379945.100000  977150.902179  807039.807452
    9247.9920  1397317.400000  991896.566885  823698.227934
    9252.7000  1403320.800000  998782.170027  834050.629084
    9257.4210  1407977.000000  1004757.704481  843539.054424
    9262.1530  1406434.300000  1006311.168185  849426.414427
    9266.8910  1420441.500000  1018843.579754  864463.789136
    9271.6480  1426908.800000  1026196.989775  875341.157919
    9276.4180  1431232.900000  1031994.296762  884861.485884
    9281.2000  1438063.000000  1039581.542484  895912.765381
    9285.9950  1441919.100000  1045035.791066  905094.188193
    9290.8020  1447819.300000  1052085.088194  915697.685321
    9295.6220  1452377.300000  1058122.203620  925320.912812
    9300.4470  1457554.300000  1064671.173409  935275.251976
    9305.2920  1465309.300000  1073128.320034  946958.647554
    9310.1490  1468639.300000  1078320.163268  955921.890140
    9315.0130  1473563.100000  1084769.091543  966208.186020
    9319.8960  1479017.000000  1091604.004065  976932.496375
    9324.7840  1484254.900000  1098311.714181  987657.793085
    9329.6920  1489816.800000  1105302.617401  998887.079134
    9334.6060  1494952.600000  1111997.225370  1009924.414228
    9339.5410  1499224.400000  1118116.985796  1020513.740562
    9344.4800  1504272.100000  1124818.654561  1031830.022607
    9349.4330  1511262.900000  1132914.095622  1044699.285456
    9354.3980  1518503.500000  1141353.581675  1057906.590099
    9359.3770  1520897.100000  1146208.063537  1067940.821186
    9364.3680  1527559.800000  1154221.695631  1081006.195852
    9369.3720  1533367.400000  1161635.042380  1093580.419862
    9374.3830  1536637.000000  1167188.262778  1104428.638814
    9379.4130  1544386.500000  1176146.532419  1118489.902410
    9384.4570  1547528.000000  1181687.757001  1129590.128870
    9389.5050  1553220.500000  1189192.871010  1142714.368601
    9394.5670  1557754.000000  1195747.054473  1155060.680987
    9399.6450  1563853.400000  1203549.134460  1168823.881470
    9404.7330  1567568.800000  1209554.105823  1180874.108442
    9409.8340  1573806.100000  1217639.140326  1195003.391052
    9414.9500  1577623.500000  1223790.000070  1207555.623869
    9420.0790  1584840.800000  1232611.957632  1222853.832032
    9425.2130  1589213.100000  1239174.569330  1236033.944771
    9430.3680  1595542.400000  1247475.539860  1250794.289514
    9435.5300  1600023.500000  1254244.145495  1264463.395164
    9440.7050  1605977.800000  1262168.902423  1279263.654228
    9445.8940  1609947.900000  1268678.386687  1292757.764189
    9451.0880  1614959.000000  1275967.952939  1307101.956137
