Repository: XraySpectroscopy/XASDataLibrary

The XAS Data Library is designed to hold X-ray Absorption Spectra (EXAFS
and XANES) using an SQLite database, with array data encoded using JSON.
The principle goal for the library is as a proposed standard for storing
and exchanging XAS data. The implementation here is intended for initial
reference and comments. 

The idea is provide a format and set of tools for managing Libraries of
XAFS Data, and to be able to share these libraries between different
researchers and different analysis programs.  As the the base format of the
library will be created with SQLite, the SQL syntax and any third party
software that can use SQL and SQLite will be able to explore the data in
the format.  In addition, reference implementations of programmatically
interecting with the library will be provided.  

Ideally, a stand-alone GUI Data Browser and an on-line Library will be
built upon such a format.

See http://xafs.org/XasDataLibrary for additional information.


--Matt Newville  18-Feb-2011

File: data/Sr/SrCO3_12K_01.xdi
# XDI/1.0 EXAFS Data Collector 1.1 AD.RGN
# Column.1: energy eV
# Column.2: mutrans
# Column.3: i0
# Beamline.name: SSRL 4-3 (?)
# Detector.I0: N2 15cm
# Detector.I1: Ar 30cm
# Element.edge: K
# Element.symbol: Sr
# Mono.d_spacing: 1.92009
# Mono.name: Si(220)
# Mono.notes: (?) unfocussed, detuned 50%, clockwise at E=16800eV
# Sample.formula: SrCO3
# Sample.name: strontianite
# Sample.prep: powder mixed with B2O3 (1:10)
# Sample.reference: none
# Sample.temperature: 12K
# Scan.start_time: 1997-03-17 12:43:45
# ///
#    Note: mono d_spacing is nominal!
#-------------
#   energy   mutrans      i0
  15700.043 -0.14735518   37319.199
  15709.991 -0.14916467   37087.199
  15719.954 -0.15113591   36836.199
  15729.931 -0.15267341   36600.199
  15739.919 -0.15360503   35668.199
  15749.921 -0.15553414   36302.199
  15759.935 -0.15804965   36122.199
  15769.963 -0.15968465   35855.199
  15780.002 -0.16116215   35608.199
  15790.057 -0.16281269   35466.199
  15799.958 -0.16461834   35268.199
  15810.037 -0.16629111   35038.199
  15819.965  -0.1675485   34780.199
  15830.071 -0.16963571   34656.199
  15840.023  -0.1713578   34486.199
  15849.989 -0.17241802   34234.199
  15859.968  -0.1737261   33985.199
  15869.959 -0.17550113   33793.199
  15879.964  -0.1765138   33535.199
  15889.980 -0.17822588   33404.199
  15900.011 -0.17995974   33149.199
  15910.055 -0.18097945   32955.199
  15919.941 -0.18243763   32737.199
  15930.011  -0.1839373   32549.199
  15939.925 -0.18563229   32356.199
  15950.020 -0.18672597   32124.199
  15959.959 -0.18855538   31951.199
  15970.079 -0.18960025   31662.199
  15980.045  -0.1911594   31388.199
  15990.021 -0.19257379   31276.199
  16000.012 -0.19340459   31058.199
  16010.014 -0.19491269   30882.199
  16020.030 -0.19621289   30666.199
  16030.059 -0.19725577   30437.199
  16039.929 -0.19761158   30221.199
  16049.982  -0.1987634   30028.199
  16060.049 -0.19938503   29816.199
  16069.959 -0.19818066   29587.199
  16080.051 -0.19580619   29363.199
  16089.984 -0.18545226   29117.199
  16099.931 -0.053952116   28899.199
  16110.063   0.4496115   28722.199
  16120.035  0.20746238   28507.199
  16121.238  0.19964744   28478.199
  16122.443  0.19375749   28420.199
  16123.819  0.18901594   28381.199
  16125.024   0.1871395   28329.199
  16126.229  0.18594091   28277.199
  16127.435   0.1853972   28252.199
  16128.813   0.1874637   28185.199
  16130.019  0.19255135   28136.199
  16131.225  0.19810364   28072.199
  16132.431  0.20502077   27917.199
  16133.809  0.21289295   27884.199
  16135.016  0.21937123   27861.199
  16136.221  0.22669765   27820.199
  16137.429  0.23366214   27830.199
  16138.808  0.24307193   27796.199
  16140.016   0.2528461   27778.199
  16141.223  0.26196974   27774.199
  16142.431  0.27110267   27739.199
  16143.812  0.27884653   27689.199
  16145.020  0.28369802   27655.199
  16146.228   0.2870271   27574.199
  16147.436  0.28781277   27549.199
  16148.817  0.28726748   27490.199
  16150.024  0.28416534   27458.199
  16151.234  0.28083498   27421.199
  16152.443  0.27619791   27364.199
  16153.826  0.27009229   27297.199
  16155.034  0.26337505   27260.199
  16155.727  0.26042911   27233.193
  16156.418   0.2559556   27207.176
  16157.108  0.25199878   27187.146
  16157.800  0.24786391   27126.104
  16158.493  0.24335486   27060.049
  16159.356  0.23829349   27053.982
  16160.047  0.23496122   27016.904
  16160.913  0.23062328   26977.814
  16161.777  0.22693471   26939.713
  16162.642  0.22366782   26926.598
  16163.508  0.22040546   26878.471
  16164.372  0.21749142   26858.332
  16165.237  0.21450606   26831.182
  16166.275  0.21092293    26799.02
  16167.140   0.2084183   26812.844
  16168.179  0.20611406   26809.658
  16169.217  0.20380098   26786.459
  16170.084  0.20256904   26787.248
  16171.123  0.20129415   26766.025
  16172.160  0.20081255   26808.791
  16173.373  0.20210749   26813.543
  16174.412  0.20306962   26798.285
  16175.452   0.2049352   26801.014
  16176.665  0.20833881    26838.73
  16177.705  0.21055976   26896.436
  16178.917  0.21308557   26945.129
  16180.132  0.21595746   26954.809
  16181.345   0.2189205   27031.477
  16182.559   0.2204885   27129.135
  16183.772  0.22183868   27254.779
  16185.160   0.2228687   27399.412
  16186.374  0.22376283   27528.031
  16187.762  0.22430585   27664.641
  16188.977  0.22443084   27787.236
  16190.365  0.22506031    27873.82
  16191.755  0.22523628   27995.393
  16193.143  0.22596575   28099.953
  16194.532  0.22612564   28168.502
  16195.922  0.22639889   28254.037
  16197.485  0.22665432   28262.563
  16198.874  0.22734377   28341.074
  16200.438  0.22818018   28422.574
  16202.004  0.22804209   28460.063
  16203.394  0.22858185   28554.539
  16204.958  0.22833367   28624.002
  16206.524  0.22789448   28695.453
  16208.090  0.22600018   28783.895
  16209.829  0.22343754   28826.322
  16211.396  0.22132824   28973.736
  16212.961  0.21900291   29099.141
  16214.703  0.21484432   29166.533
  16216.444  0.21084435   29302.912
  16218.186   0.2068138   29332.279
  16219.927  0.20278041   29430.635
  16221.670  0.19944025   29524.979
  16223.413  0.19718343   29655.311
  16225.156  0.19546747   29742.629
  16226.900  0.19419363   29860.936
  16228.818  0.19370047   29945.232
  16230.563  0.19300182   30030.516
  16232.480  0.19315478   30149.785
  16234.401  0.19343368   30234.045
  16236.321  0.19394049   30365.293
  16238.242  0.19470353   30510.527
  16240.163  0.19549722    30616.75
  16242.084  0.19617264   30755.961
  16244.181  0.19725878    30864.16
  16246.104  0.19865483   30983.346
  16248.202  0.20003555   31103.521
  16250.300  0.20199919   31228.684
  16252.225  0.20391318   31380.834
  16254.323  0.20466335   31497.973
  16256.423  0.20436681     31625.1
  16258.698  0.20229658   31714.215
  16260.801  0.20003778   31860.316
  16262.902  0.19741208   32019.408
  16265.180  0.19551617   32153.486
  16267.282  0.19412436   32265.553
  16269.562  0.19448369   32437.605
  16271.841  0.19516613   32554.648
  16274.121  0.19614255    32744.68
  16276.400  0.19640866   32872.695
  16278.682  0.19708177   33022.703
  16280.965  0.19770351   33179.695
  16283.422  0.19721691    33270.68
  16285.705  0.19631707   33397.648
  16288.165  0.19487701   33632.605
  16290.450  0.19237008   33738.551
  16292.911  0.18992496   33907.488
  16295.373  0.18751411    34052.41
  16297.836  0.18509009   34180.316
  16300.300   0.1848679   34390.215
  16302.764  0.18295394   34539.102
  16305.404  0.18078149   34627.977
  16307.870  0.17996638   34844.836
  16310.514  0.17842635   35034.688
  16312.980  0.17786284   35198.523
  16315.624  0.17705002   35310.348
  16318.271  0.17724921    35466.16
  16320.918  0.17785117   35633.965
  16323.563  0.17913811   35797.754
  16326.212  0.18021966   35936.531
  16329.038  0.18240276   36067.293
  16331.687  0.18469756   36277.047
  16334.515  0.18466681   36402.789
  16337.165  0.18422844    36572.52
  16339.995  0.18329227   36780.234
  16342.827  0.18181571   36921.941
  16345.657  0.18011227   37090.633
  16348.490  0.17769822   37239.313
  16351.322  0.17605194    37410.98
  16354.333  0.17494198   37611.641
  16357.169  0.17271094   37762.285
  16360.007  0.17093028   37946.918
  16363.021  0.16926396   38041.535
  16366.036   0.1679236   38161.145
  16369.054  0.16716573   38348.742
  16372.071  0.16738819   38525.328
  16375.092  0.16755019   38707.898
  16378.111  0.16835984   38946.461
  16381.133  0.16856454   39093.008
  16384.156  0.16892498   39257.543
  16387.357  0.16760915   39401.066
  16390.383  0.16597283   39571.578
  16393.586    0.163926   39758.082
  16396.791  0.16304221   39966.566
  16399.998  0.16121445   40112.043
  16403.207  0.15993773   40248.508
  16406.416    0.158629   40469.961
  16409.627    0.158419   40680.398
  16412.840  0.15764541   40765.828
  16416.230   0.1578638   40971.242
  16419.445   0.1582617   41112.648
  16422.840  0.15825914   41220.039
  16426.057  0.15920211   41515.418
  16429.455    0.158875   41666.785
  16432.854   0.1582617   41827.141
  16436.254   0.1575382   41988.484
  16439.656   0.1566204   42192.816
  16443.236  0.15538354   42348.137
  16446.643  0.15427922   42479.445
  16450.049   0.1531189   42704.738
  16453.635  0.15161287   42804.023
  16457.223  0.15019013   42991.293
  16460.635  0.14844313   43052.551
  16464.227  0.14855042   43340.801
  16467.818  0.14776371   43495.035
  16471.412  0.14673044   43587.258
  16475.010  0.14558276   43683.469
  16478.787  0.14474473   43909.668
  16482.387  0.14403063   44095.855
  16485.988   0.1430245   44263.027
  16489.771  0.14203578   44420.191
  16493.557  0.14260684   44607.344
  16497.162  0.14219957    44672.48
  16500.949  0.14249397   44909.609
  16504.740  0.14171332   44987.723
  16508.533  0.14005116   45116.824
  16512.326  0.13890838   45199.914
  16516.301   0.1384234   45408.992
  16520.100  0.13805608   45560.059
  16523.898  0.13685131   45707.113
  16527.881  0.13666411   45914.156
  16531.865  0.13599415   46125.188
  16535.668  0.13507248   46221.207
  16539.656  0.13360962   46294.211
  16543.645  0.13419646   46543.207
  16547.639  0.13282999   46637.188
  16551.631  0.13175626   46766.156
  16555.809  0.13014501   46874.117
  16559.807  0.12897325   47009.063
  16563.986  0.12790348   47094.996
  16567.988  0.12786544   47333.918
  16572.176  0.12712457   47400.828
  16576.361  0.12576318   47527.727
  16580.371  0.12516899   47791.609
  16584.561  0.12528127   47990.484
  16588.756  0.12571382   48209.348
  16592.953  0.12432198   48221.195
  16597.334  0.12342843   48387.031
  16601.533  0.12197709   48537.859
  16605.736  0.12069044   48577.672
  16610.125  0.11909458   48684.473
  16614.514  0.11822511   48871.262
  16618.725  0.11701018   48944.039
  16623.119  0.11604232   49084.805
  16627.516  0.11571596   49199.559
  16631.916   0.1149483   49300.301
  16636.318  0.11465865   49439.027
  16640.725    0.113985   49522.746
  16645.313  0.11355988   49691.449
  16649.723   0.1124488   49735.145
  16654.318  0.11273241   49957.824
  16658.732  0.11146449   50052.492
  16663.332  0.11094504   50106.148
  16667.936  0.10965367   49993.793
  16672.357  0.10829654   50249.426
  16676.965  0.10713364   50445.047
  16681.762  0.10637384   50562.656
  16686.375  0.10545399   50685.254
  16690.990  0.10400703   50659.836
  16695.609  0.10296611    50823.41
  16700.416  0.10208981   50922.969
  16705.041  0.10128176    50950.52
  16709.852  0.10140032   51096.055
  16714.666  0.10096163   51093.578
  16719.299  0.10030847   51237.094
  16724.119 0.099172678   51281.594
  16728.941 0.098926347   51345.082
  16733.768 0.097897693   51349.555
  16738.596 0.096919033    51427.02
  16743.613 0.096258606   51649.473
  16748.449 0.094536825   51609.914
  16753.285 0.093899936    51805.34
  16758.313 0.092788995   51884.758
  16763.342 0.092602012    51856.16
  16768.188 0.092017245   51984.551
  16773.223 0.091098335    51883.93
  16778.262 0.090908645   51661.301
  16783.305 0.088468491   51955.656
  16788.348 0.088279156   52093.996
  16793.396 0.087645778   52188.328
  16798.635 0.086516175   52245.648
  16803.689 0.086070708   52379.957
  16808.746 0.085208185    52321.25
  16813.994 0.084056793   52322.535
  16819.059 0.082853638   52305.805
  16824.313 0.081818068   52416.066
  16829.570 0.081423671   52452.313
  16834.832  0.08097037   52641.547
  16840.096 0.080668372    52763.77
  16845.363 0.079707078    52745.98
  16850.635 0.078630702    52657.18
  16855.910 0.078540623   52832.367
  16861.377 0.077938233   52769.543
  16866.658 0.076895697   52820.707
  16872.131 0.076214504   52850.855
  16877.420 0.075045944   52852.996
  16882.900 0.073570755   52716.121
  16888.385 0.072523347   52748.238
  16893.684 0.071984027    52768.34
  16899.174 0.071371964    52739.43
  16904.670 0.070719873   52768.508
  16910.170 0.069749869   52689.574
  16915.861 0.069159286   52734.629
  16921.367 0.068676699   52700.672
  16926.877 0.068164361   52673.703
  16932.580 0.067229931   52627.719
  16938.098 0.066049632   52551.727
  16943.809 0.065392184   52494.719
  16949.525 0.064605563   52570.703
  16955.055 0.063668811   52493.672
  16960.777 0.063224332   52558.633
  16966.504 0.062029574   52393.578
  16972.234 0.061233615   52432.512
  16977.969 0.060987302   52352.434
  16983.709 0.060137204   52181.344
  16989.643 0.059836382   52197.242
  16995.389 0.058834142   52380.125
  17001.332 0.057938039       52157

File: data/Sr/SrCO3_12K_02.xdi
# XDI/1.0 EXAFS Data Collector 1.1 AD.RGN
# Column.1: energy eV
# Column.2: mutrans
# Column.3: i0
# Beamline.name: SSRL 4-3 (?)
# Detector.I0: N2 15cm
# Detector.I1: Ar 30cm
# Element.edge: K
# Element.symbol: Sr
# Mono.d_spacing: 1.92009
# Mono.name: Si(220)
# Mono.notes: (?) unfocussed, detuned 50%, clockwise at E=16800eV
# Sample.formula: SrCO3
# Sample.name: strontianite
# Sample.prep: powder mixed with B2O3 (1:10)
# Sample.reference: none
# Sample.temperature: 12K
# Scan.start_time: 1997-03-17 12:43:45
# ///
#    Note: mono d_spacing is nominal!
#-------------
#   energy   mutrans      i0
  15700.043 -0.040479829   52989.199
  15709.991 -0.044980344   52448.199
  15719.954 -0.046017646   51876.199
  15729.931 -0.047211669   51361.199
  15739.919 -0.042241948   50270.199
  15749.921 -0.04455405   50920.199
  15759.935 -0.045058511   50489.199
  15769.963 -0.04654526   50057.199
  15780.002 -0.046094739   49625.199
  15790.057 -0.045507295   49271.199
  15799.958 -0.049499106   48734.199
  15810.037 -0.04967742   48378.199
  15819.965 -0.048566324   48126.199
  15830.071 -0.049618011   47769.199
  15840.023 -0.049974181   47381.199
  15849.989 -0.048432045   46973.199
  15859.968 -0.049592588   46673.199
  15869.959 -0.050667046   46178.199
  15879.964 -0.051147899   45809.199
  15889.980 -0.052943533   45374.199
  15900.011 -0.052465072   44982.199
  15910.055 -0.05577808   44593.199
  15919.941 -0.05501429   44204.199
  15930.011 -0.055593661   43818.199
  15939.925 -0.057526582   43571.199
  15950.020 -0.058495417   43094.199
  15959.959 -0.059169231   42720.199
  15970.079 -0.058811813   42228.199
  15980.045 -0.059828529   41927.199
  15990.021 -0.061287276   41690.199
  16000.012 -0.061472891   41229.199
  16010.014 -0.062432335   40762.199
  16020.030 -0.063050417   40442.199
  16030.059 -0.06384885   40087.199
  16039.929 -0.064335558   39789.199
  16049.982 -0.064423861   39357.199
  16060.049 -0.064482118   39005.199
  16069.959 -0.06348715   38553.199
  16080.051 -0.060695336   38098.199
  16089.984 -0.050200592   37780.199
  16099.931 0.081307167   37444.199
  16110.063  0.57489899   37110.199
  16120.035  0.33377309   36584.199
  16121.238  0.32667153   36479.199
  16122.443   0.3211093   36500.199
  16123.819  0.31701244   36451.199
  16125.024  0.31467938   36414.199
  16126.229  0.31344917   36465.199
  16127.435   0.3131925   36364.199
  16128.813  0.31579595   36382.199
  16130.019  0.32110428   36333.199
  16131.225  0.32680474   36140.199
  16132.431  0.33462581   35971.199
  16133.809  0.34222831   35947.199
  16135.016  0.34809365   35980.199
  16136.221  0.35506152   35972.199
  16137.429  0.36159978   35895.199
  16138.808  0.37290056   36120.199
  16140.016  0.38200817   36049.199
  16141.223  0.39035892   35911.199
  16142.431  0.39881969   35860.199
  16143.812  0.40715124   35852.199
  16145.020  0.41218499   35820.199
  16146.228  0.41543718   35767.199
  16147.436  0.41631765   35659.199
  16148.817   0.4151091   35519.199
  16150.024  0.41265647   35503.199
  16151.234   0.4092698   35392.199
  16152.443  0.40561709   35536.199
  16153.826  0.39901485   35326.199
  16155.034  0.39279596   35224.199
  16155.727  0.38979298   35300.195
  16156.418   0.3854538   35178.176
  16157.108   0.3812815   35153.145
  16157.800  0.37685074   35101.105
  16158.493  0.37306768   35131.051
  16159.356  0.36810733   35128.984
  16160.047  0.36476183   34999.906
  16160.913  0.36102671   35052.816
  16161.777  0.35684975   34970.711
  16162.642  0.35435654   35001.598
  16163.508  0.35109461   34847.473
  16164.372   0.3482762   34845.332
  16165.237  0.34621736   35077.184
  16166.275  0.34326665    35010.02
  16167.140  0.34067259   34970.844
  16168.179  0.33750502   34796.656
  16169.217  0.33579897   34914.461
  16170.084  0.33453742    34973.25
  16171.123   0.3339823   34949.027
  16172.160  0.33418006   34907.789
  16173.373   0.3351652   34906.543
  16174.412  0.33668961   35047.285
  16175.452  0.33871129   35102.012
  16176.665  0.34216852    35284.73
  16177.705  0.34423415   35173.434
  16178.917  0.34743918   35199.129
  16180.132  0.35030731   35378.809
  16181.345  0.35285119   35523.477
  16182.559   0.3549784   35685.133
  16183.772  0.35697101   35956.777
  16185.160   0.3576197    36053.41
  16186.374  0.35769074   36205.031
  16187.762  0.35792753   36455.641
  16188.977  0.35865481   36601.238
  16190.365  0.35964334    36783.82
  16191.755  0.35942788   36833.395
  16193.143  0.36037939   37034.953
  16194.532  0.36027803     37038.5
  16195.922  0.36056929   37144.039
  16197.485  0.36078277   37107.563
  16198.874   0.3612093   37142.074
  16200.438  0.36182739   37242.574
  16202.004  0.36270269   37357.063
  16203.394  0.36322172   37488.539
  16204.958  0.36286373   37590.004
  16206.524  0.36238731   37810.453
  16208.090  0.36065603   37787.895
  16209.829  0.35875261    37956.32
  16211.396  0.35606534   37922.738
  16212.961  0.35340263   38139.141
  16214.703  0.34982825   38137.531
  16216.444   0.3463397    38405.91
  16218.186  0.34284462   38484.281
  16219.927  0.33905061   38534.637
  16221.670  0.33605486   38765.977
  16223.413  0.33374885   38930.309
  16225.156   0.3320639   39141.629
  16226.900   0.3313929   39288.938
  16228.818  0.33085753    39391.23
  16230.563  0.33088768   39621.516
  16232.480  0.33159071   39882.785
  16234.401  0.33126687   39858.047
  16236.321  0.33218764   39976.293
  16238.242  0.33272815   40164.527
  16240.163  0.33363144    40230.75
  16242.084  0.33461056   40471.961
  16244.181  0.33556103    40764.16
  16246.104   0.3366413   40926.348
  16248.202  0.33852598    41047.52
  16250.300  0.34006265   41109.684
  16252.225  0.34196481   41310.836
  16254.323  0.34253422   41438.973
  16256.423  0.34248799   41688.102
  16258.698  0.34128044   41787.215
  16260.801  0.33853711   42015.316
  16262.902  0.33577086   42018.406
  16265.180  0.33444422   42464.484
  16267.282  0.33374367   42715.551
  16269.562  0.33364186   42687.605
  16271.841  0.33432733   42870.648
  16274.121  0.33520427    43102.68
  16276.400   0.3357472   43166.695
  16278.682  0.33711875   43476.703
  16280.965  0.33804729   43794.695
  16283.422  0.33728808    43870.68
  16285.705  0.33669582   44047.648
  16288.165  0.33490268   44221.605
  16290.450  0.33292718   44587.551
  16292.911  0.33037749   44657.488
  16295.373  0.32808287    44921.41
  16297.836  0.32662792   45130.316
  16300.300  0.32505245   45229.215
  16302.764    0.324615   45678.102
  16305.404  0.32280048   45721.977
  16307.870  0.32116031   45854.836
  16310.514  0.32052281   46253.688
  16312.980  0.31969434   46498.523
  16315.624  0.31883131   46624.348
  16318.271  0.31986446    46866.16
  16320.918  0.32067875   47104.965
  16323.563  0.32195996   47342.754
  16326.212   0.3236089   47475.531
  16329.038  0.32542942   47622.293
  16331.687  0.32718533   48052.047
  16334.515  0.32806724   48272.789
  16337.165  0.32783663    48395.52
  16339.995  0.32729406   48740.234
  16342.827  0.32595297   48856.941
  16345.657  0.32432463   49148.633
  16348.490  0.32249474   49353.313
  16351.322   0.3205575    49548.98
  16354.333  0.31912703   49782.641
  16357.169  0.31764041   49897.285
  16360.007  0.31589067   49996.918
  16363.021  0.31451656   50317.535
  16366.036  0.31314831   50506.145
  16369.054  0.31293026   50857.742
  16372.071  0.31293401   51253.328
  16375.092  0.31298569   51165.898
  16378.111  0.31348619   51380.461
  16381.133  0.31389392   51678.008
  16384.156  0.31434456   51935.543
  16387.357  0.31374942   52036.066
  16390.383  0.31273451   52237.578
  16393.586  0.31123039   52447.082
  16396.791  0.30996586   52841.566
  16399.998  0.30877384   52995.043
  16403.207  0.30823298   53076.508
  16406.416  0.30695611   53357.961
  16409.627  0.30597754   53718.398
  16412.840   0.3054082   54003.828
  16416.230  0.30583448   54025.242
  16419.445  0.30647183   54287.648
  16422.840  0.30686705   54480.039
  16426.057  0.30757953   54733.418
  16429.455   0.3080212   55083.785
  16432.854  0.30754506   55023.141
  16436.254  0.30681063   55115.484
  16439.656  0.30587045   55429.816
  16443.236  0.30564247   55874.137
  16446.643   0.3046664   55900.445
  16450.049  0.30356272   56252.738
  16453.635  0.30206361   56203.023
  16457.223  0.30098559   56505.293
  16460.635  0.29985415   56702.551
  16464.227  0.29895386   56797.801
  16467.818  0.29876524   57242.035
  16471.412  0.29831145   57401.258
  16475.010    0.297819   57598.469
  16478.787  0.29696075   57596.668
  16482.387  0.29570514   57731.855
  16485.988  0.29488791   58088.027
  16489.771  0.29478488   58281.191
  16493.557  0.29520813   58498.344
  16497.162  0.29517077    58582.48
  16500.949  0.29511217   58748.609
  16504.740  0.29429639   59268.723
  16508.533  0.29377906   59267.824
  16512.326  0.29264558   59338.914
  16516.301  0.29240567   59423.992
  16520.100  0.29194023   59687.059
  16523.898  0.29079784   60075.113
  16527.881  0.29063884   60353.156
  16531.865  0.29031456   60415.188
  16535.668  0.28965522   60625.207
  16539.656   0.2888324   60762.211
  16543.645  0.28822836   60852.207
  16547.639   0.2877852   61017.188
  16551.631   0.2866078   61370.156
  16555.809  0.28613536   61711.117
  16559.807   0.2851366   61757.063
  16563.986  0.28402762   61617.996
  16567.988  0.28346164   61655.918
  16572.176  0.28306834   61754.828
  16576.361  0.28248253   62158.727
  16580.371  0.28247774   62314.609
  16584.561  0.28238479   62678.484
  16588.756  0.28238089   62582.348
  16592.953  0.28174699   62945.195
  16597.334  0.28072862   62923.031
  16601.533  0.27979057   63327.859
  16605.736  0.27866052   63160.672
  16610.125  0.27762021   63453.473
  16614.514  0.27641056   63633.262
  16618.725  0.27554585   63654.039
  16623.119   0.2750562   64048.805
  16627.516  0.27456256   63962.559
  16631.916  0.27421777   64271.301
  16636.318  0.27423323   64482.027
  16640.725  0.27417558   64657.746
  16645.313  0.27369253   64478.449
  16649.723  0.27305451   64414.145
  16654.318  0.27282269   64588.824
  16658.732  0.27222809   64658.492
  16663.332  0.27163579   64812.148
  16667.936   0.2710343   64538.793
  16672.357   0.2693909   65175.426
  16676.965  0.26860722   65606.047
  16681.762  0.26788696   65395.656
  16686.375  0.26712227   65424.254
  16690.990  0.26633933   65499.836
  16695.609  0.26591345   65927.414
  16700.416   0.2654204   65675.969
  16705.041  0.26488136   65820.516
  16709.852  0.26552039   65770.055
  16714.666  0.26471533   65770.578
  16719.299  0.26392237   66010.094
  16724.119  0.26339714   66170.594
  16728.941  0.26273553   66167.078
  16733.768  0.26184334   66518.555
  16738.596  0.26096521   66756.023
  16743.613  0.26014951   66819.469
  16748.449   0.2593588   66680.914
  16753.285  0.25800992   66650.344
  16758.313   0.2570277   66752.758
  16763.342  0.25694765   67109.156
  16768.188  0.25674256   66708.555
  16773.223   0.2563863    66836.93
  16778.262  0.25681048   66363.297
  16783.305  0.25404788   66963.656
  16788.348  0.25420712       67264
  16793.396  0.25387411   67206.328
  16798.635  0.25304068   67126.648
  16803.689  0.25177277   67444.953
  16808.746  0.25148861    67578.25
  16813.994   0.2512351   67461.531
  16819.059  0.25030581   67689.805
  16824.313  0.25012399   67366.063
  16829.570  0.24945236   67384.313
  16834.832  0.24866112   67558.547
  16840.096  0.24850095   67618.773
  16845.363  0.24764512   67563.984
  16850.635  0.24668452    67525.18
  16855.910  0.24548855   67952.367
  16861.377   0.2448799   67672.539
  16866.658  0.24430497   67678.703
  16872.131  0.24307614   67655.859
  16877.420  0.24229226   67936.992
  16882.900  0.24169792   67800.125
  16888.385  0.24100027   67987.234
  16893.684   0.2406537   67629.336
  16899.174  0.23988562    67778.43
  16904.670  0.23935289   67883.508
  16910.170  0.23849522   68146.578
  16915.861  0.23846831   67917.633
  16921.367  0.23799806   67743.672
  16926.877   0.2382152   67844.703
  16932.580  0.23707123   68224.719
  16938.098  0.23617776   68006.727
  16943.809  0.23602316   67727.719
  16949.525  0.23467518   67881.703
  16955.055  0.23435423   67825.672
  16960.777  0.23228784   68028.633
  16966.504  0.23167277   67981.578
  16972.234   0.2307709   68140.508
  16977.969  0.23307448    68172.43
  16983.709  0.23256334   67766.344
  16989.643  0.22950258   67843.242
  16995.389  0.22897131   67979.125
  17001.332  0.22888596       67587

File: data/Sr/SrCO3_12K_03.xdi
# XDI/1.0 EXAFS Data Collector 1.1 AD.RGN
# Column.1: energy eV
# Column.2: mutrans
# Column.3: i0
# Beamline.name: SSRL 4-3 (?)
# Detector.I0: N2 15cm
# Detector.I1: Ar 30cm
# Element.edge: K
# Element.symbol: Sr
# Mono.d_spacing: 1.92009
# Mono.name: Si(220)
# Mono.notes: (?) unfocussed, detuned 50%, clockwise at E=16800eV
# Sample.formula: SrCO3
# Sample.name: strontianite
# Sample.prep: powder mixed with B2O3 (1:10)
# Sample.reference: none
# Sample.temperature: 12K
# Scan.start_time: 1997-03-17 13:38:14
# ///
#    Note: mono d_spacing is nominal!
#-------------
#   energy   mutrans      i0
  15700.043 -0.031133559   51386.199
  15709.991 -0.033460098   50843.199
  15719.954 -0.036098956   50410.199
  15729.931 -0.038109448   49839.199
  15739.919 -0.037678476   48623.199
  15749.921 -0.038104242   49331.199
  15759.935 -0.040757861   48774.199
  15769.963 -0.040448609   48452.199
  15780.002 -0.041372657   47987.199
  15790.057 -0.045165731   47531.199
  15799.958 -0.043572466   47153.199
  15810.037 -0.045864704   46641.199
  15819.965 -0.044084728   46349.199
  15830.071 -0.044770693   45907.199
  15840.023 -0.04723987   45624.199
  15849.989 -0.047249961   45242.199
  15859.968 -0.048409338   44798.199
  15869.959 -0.048992491   44431.199
  15879.964 -0.050977634   44073.199
  15889.980 -0.051224419   43703.199
  15900.011 -0.051643879   43320.199
  15910.055 -0.052890001   42954.199
  15919.941 -0.053676305   42580.199
  15930.011 -0.05431007   42213.199
  15939.925 -0.055094973   41807.199
  15950.020 -0.056209166   41526.199
  15959.959 -0.057122998   41098.199
  15970.079 -0.058071329   40742.199
  15980.045 -0.059337934   40403.199
  15990.021 -0.059738901   39945.199
  16000.012 -0.060507157   39663.199
  16010.014 -0.061447401   39148.199
  16020.030 -0.062153149   38908.199
  16030.059 -0.062723652   38543.199
  16039.929 -0.063338296   38203.199
  16049.982 -0.063447198   37830.199
  16060.049 -0.063290322   37437.199
  16069.959 -0.062444018   37076.199
  16080.051 -0.059567768   36821.199
  16089.984 -0.049483389   36449.199
  16099.931  0.08130978   35919.199
  16110.063  0.57514766   35612.199
  16120.035  0.33462369   35173.199
  16121.238  0.32793755   35430.199
  16122.443  0.32234442   35358.199
  16123.819  0.31801557   35252.199
  16125.024  0.31612664   35228.199
  16126.229  0.31422469   35146.199
  16127.435  0.31398167   35017.199
  16128.813  0.31760376   35074.199
  16130.019  0.32304576   35043.199
  16131.225  0.32873015   34801.199
  16132.431   0.3361121   34646.199
  16133.809    0.343764   34647.199
  16135.016  0.34950111   34696.199
  16136.221  0.35688588   34816.199
  16137.429  0.36426929   34789.199
  16138.808  0.37377871   34668.199
  16140.016  0.38328039   34619.199
  16141.223  0.39056661   34550.199
  16142.431  0.39949263   34572.199
  16143.812  0.40771085   34504.199
  16145.020  0.41236507   34452.199
  16146.228   0.4158109   34530.199
  16147.436  0.41607381   34342.199
  16148.817  0.41538798   34323.199
  16150.024   0.4125629   34202.199
  16151.234  0.40947758   34187.199
  16152.443  0.40493463   34110.199
  16153.826  0.39859964   33981.199
  16155.034  0.39293078   33980.199
  16155.727   0.3895031   33877.195
  16156.418  0.38547734   33932.176
  16157.108  0.38215636   34029.145
  16157.800  0.37718159   33914.105
  16158.493  0.37345104   33914.051
  16159.356  0.36839695   33885.984
  16160.047  0.36508379   33852.906
  16160.913  0.36127948   33785.816
  16161.777  0.35759318   33742.711
  16162.642  0.35500107   33827.598
  16163.508  0.35102616   33667.473
  16164.372  0.34873204   33754.332
  16165.237  0.34539969   33616.184
  16166.275  0.34292435    33658.02
  16167.140  0.34077886   33690.844
  16168.179  0.33843483   33824.656
  16169.217  0.33632122   33867.461
  16170.084  0.33471315    33699.25
  16171.123  0.33395834   33662.027
  16172.160  0.33420707   33648.789
  16173.373  0.33525025   33575.543
  16174.412  0.33667469   33677.285
  16175.452   0.3387442   33801.012
  16176.665  0.34192662    33903.73
  16177.705  0.34411872   33864.434
  16178.917  0.34731465   33969.129
  16180.132  0.35068705   34156.809
  16181.345  0.35338331   34474.477
  16182.559  0.35474374   34449.133
  16183.772  0.35646675   34641.777
  16185.160  0.35790831    34922.41
  16186.374  0.35810196   35094.031
  16187.762  0.35839752   35230.641
  16188.977  0.35831593   35265.238
  16190.365  0.35884478    35405.82
  16191.755   0.3594772   35471.395
  16193.143  0.36022319   35596.953
  16194.532  0.36108774     35867.5
  16195.922   0.3607334   35786.039
  16197.485  0.36130191   35892.563
  16198.874  0.36171769   35962.074
  16200.438  0.36257694   36093.574
  16202.004  0.36317354   36092.063
  16203.394  0.36359542   36216.539
  16204.958  0.36306878   36321.004
  16206.524  0.36210263   36383.453
  16208.090  0.36086001   36462.895
  16209.829  0.35922023    36722.32
  16211.396  0.35622425   36720.738
  16212.961  0.35307335   36824.141
  16214.703    0.350802   37109.531
  16216.444  0.34697464    37224.91
  16218.186  0.34329291   37375.281
  16219.927  0.33926876   37394.637
  16221.670  0.33581051   37439.977
  16223.413   0.3333742   37503.309
  16225.156  0.33176087   37719.629
  16226.900  0.33133952   37829.938
  16228.818  0.33098302    38005.23
  16230.563  0.33094775   38284.516
  16232.480   0.3303616   38301.785
  16234.401  0.33078337   38565.047
  16236.321  0.33120769   38657.293
  16238.242  0.33270791   38940.527
  16240.163  0.33308128    38934.75
  16242.084  0.33420949   39206.961
  16244.181  0.33513031    39291.16
  16246.104  0.33636877   39445.348
  16248.202  0.33793631    39517.52
  16250.300  0.33985785   39745.684
  16252.225  0.34153925   39784.836
  16254.323  0.34289343   40158.973
  16256.423   0.3425184   40185.102
  16258.698   0.3413128   40390.215
  16260.801  0.33892575   40590.316
  16262.902  0.33647025   40758.406
  16265.180  0.33425512   40911.484
  16267.282  0.33386668   41208.551
  16269.562  0.33383017   41349.605
  16271.841  0.33462777   41519.648
  16274.121   0.3353558    41615.68
  16276.400  0.33651739   41886.695
  16278.682  0.33706081   41976.703
  16280.965   0.3376643   42241.695
  16283.422  0.33723578    42419.68
  16285.705  0.33622324   42376.648
  16288.165  0.33524638   42933.605
  16290.450  0.33364341   43188.551
  16292.911  0.33075961   43115.488
  16295.373   0.3284545    43310.41
  16297.836  0.32645077   43395.316
  16300.300  0.32546533   43791.215
  16302.764  0.32425494   43901.102
  16305.404  0.32310314   44044.977
  16307.870  0.32199538   44391.836
  16310.514  0.32050623   44552.688
  16312.980  0.31947999   44751.523
  16315.624  0.31938448   44851.348
  16318.271  0.32004266    45314.16
  16320.918   0.3207426   45354.965
  16323.563  0.32273897   45708.754
  16326.212  0.32432284   45816.531
  16329.038  0.32595165   45990.293
  16331.687  0.32761348   46227.047
  16334.515  0.32828752   46340.789
  16337.165  0.32832701    46626.52
  16339.995  0.32771148   46959.234
  16342.827  0.32617452   47053.941
  16345.657   0.3246943   47290.633
  16348.490  0.32273245   47495.313
  16351.322  0.32100833    47770.98
  16354.333  0.31924715   47922.641
  16357.169  0.31782872   48142.285
  16360.007  0.31640787   48308.918
  16363.021  0.31514365   48445.535
  16366.036   0.3147769   48843.145
  16369.054  0.31360357   48784.742
  16372.071   0.3136866   49191.328
  16375.092  0.31414141   49354.898
  16378.111  0.31464205   49619.461
  16381.133  0.31621256   49998.008
  16384.156  0.31688588   50093.543
  16387.357  0.31681771   50307.066
  16390.383  0.31577148   50631.578
  16393.586  0.31406232   50775.082
  16396.791  0.31266457   50925.566
  16399.998  0.31162562   51117.043
  16403.207  0.31067868   51184.508
  16406.416  0.30913384   51479.961
  16409.627  0.30669474   51657.398
  16412.840  0.30622311   51723.828
  16416.230  0.30665587   52133.242
  16419.445   0.3074331   52215.648
  16422.840  0.30813425   52207.039
  16426.057  0.30876851   52588.418
  16429.455  0.30905524   52981.785
  16432.854  0.30837598   52982.141
  16436.254  0.30804925   53217.484
  16439.656  0.30698534   53233.816
  16443.236  0.30646586   53590.137
  16446.643  0.30586254   53937.445
  16450.049  0.30466191   53946.738
  16453.635  0.30328643   54220.023
  16457.223  0.30201869   54521.293
  16460.635  0.30130069   54708.551
  16464.227  0.30091921   55205.801
  16467.818  0.29994317   55247.035
  16471.412  0.29939232   55395.258
  16475.010  0.29890986   55792.469
  16478.787  0.29779535   55780.668
  16482.387  0.29667351   56007.855
  16485.988  0.29569722   56127.027
  16489.771  0.29550169   56381.191
  16493.557  0.29562225   56470.344
  16497.162  0.29598167    56953.48
  16500.949  0.29564006   56884.609
  16504.740   0.2953522   57244.723
  16508.533  0.29468295   57324.824
  16512.326  0.29385439   57659.914
  16516.301  0.29329996   57721.992
  16520.100  0.29265316   57800.059
  16523.898  0.29150993   58165.113
  16527.881  0.29147064   58405.156
  16531.865  0.29103986   58420.188
  16535.668  0.29070787   58311.207
  16539.656  0.29030293   59036.211
  16543.645  0.28952167   58708.207
  16547.639  0.28932799   58957.188
  16551.631   0.2883744   59293.156
  16555.809  0.28701633   59347.117
  16559.807  0.28611557   59577.063
  16563.986  0.28543927   59497.996
  16567.988  0.28472202   59740.918
  16572.176  0.28473103   59747.828
  16576.361  0.28408594   60059.727
  16580.371  0.28394321   60284.609
  16584.561  0.28376709   60564.484
  16588.756   0.2835798   60405.348
  16592.953  0.28288079   60677.195
  16597.334  0.28230377   60647.031
  16601.533  0.28124668   60881.859
  16605.736  0.27992969   61126.672
  16610.125   0.2788805   61273.473
  16614.514  0.27814329   61485.262
  16618.725  0.27730461   61598.039
  16623.119  0.27666671   61494.805
  16627.516  0.27599486   61758.559
  16631.916  0.27609159   61865.301
  16636.318  0.27609143   61937.027
  16640.725  0.27576346   62209.746
  16645.313  0.27561204   62369.449
  16649.723  0.27461304   62447.145
  16654.318  0.27398364   62635.824
  16658.732  0.27376546   62651.492
  16663.332  0.27331464   62864.148
  16667.936   0.2730312   62838.793
  16672.357  0.27139316   63233.426
  16676.965  0.27009851   62899.047
  16681.762    0.269374   63056.656
  16686.375  0.26856952   63554.254
  16690.990  0.26829016   63426.836
  16695.609   0.2673127    63362.41
  16700.416  0.26670399   63622.969
  16705.041  0.26631711    63718.52
  16709.852  0.26626504   63740.055
  16714.666  0.26586823   63996.578
  16719.299  0.26520309   63980.094
  16724.119  0.26446405   63983.594
  16728.941  0.26394399   64027.082
  16733.768  0.26330219   64256.555
  16738.596  0.26279416    64532.02
  16743.613  0.26163877   64275.473
  16748.449  0.26098841   64648.914
  16753.285  0.25963571    64618.34
  16758.313   0.2588288   64652.758
  16763.342  0.25834142    64547.16
  16768.188  0.25830675   64803.551
  16773.223  0.25773657    65182.93
  16778.262  0.25858523   64151.301
  16783.305  0.25601028   64967.656
  16788.348  0.25587671   64902.996
  16793.396  0.25481986   65182.328
  16798.635  0.25403316   65478.648
  16803.689  0.25400519   65037.957
  16808.746  0.25295665    65591.25
  16813.994   0.2529685   65050.535
  16819.059  0.25191895   65206.805
  16824.313  0.25147911   65342.066
  16829.570  0.25067759   65511.313
  16834.832  0.25011701   65630.547
  16840.096  0.24902564   65560.773
  16845.363  0.24808524   65614.984
  16850.635  0.24700812    65825.18
  16855.910  0.24644105   65715.367
  16861.377  0.24589424   65710.539
  16866.658  0.24475403   66076.703
  16872.131  0.24414632   65962.859
  16877.420  0.24387034   65884.992
  16882.900  0.24330501   66103.125
  16888.385  0.24217993   65946.234
  16893.684  0.24169012   65733.336
  16899.174  0.24080496    65993.43
  16904.670  0.23995634   66096.508
  16910.170  0.23956308   66112.578
  16915.861  0.23882911   66447.633
  16921.367  0.23900267   66423.672
  16926.877  0.23858066   66103.703
  16932.580  0.23808066   65905.719
  16938.098  0.23699719   66172.727
  16943.809  0.23628245   66150.719
  16949.525  0.23595402   65818.703
  16955.055  0.23486611   65931.672
  16960.777   0.2337867   66048.633
  16966.504  0.23375367   65625.578
  16972.234  0.23311496   65915.508
  16977.969  0.23210977    65976.43
  16983.709  0.23169567   66154.344
  16989.643  0.23244737   65497.242
  16995.389  0.23202945   65366.125
  17001.332  0.23019028       65758

File: data/Sr/SrCO3_rt_01.xdi
# XDI/1.0  SSRL EXAFS Data Collector 1.1 AD.RGN
# Column.1: energy eV
# Column.2: mutrans
# Column.3: i0
# Beamline.name: SSRL 4-3 (?)
# Element.edge: K
# Element.symbol: Sr
# Mono.d_spacing: 1.92009
# Mono.name: Si(220)
# Mono.notes: (?) unfocussed, detuned 50%, clockwise at E=16800eV
# Sample.formula: SrCO3
# Sample.name: strontianite
# Sample.prep: powder mixed with B2O3
# Sample.reference: none
# Sample.temperature: room temperature
# Scan.start_time: 1997-03-18 20:19:50
# ///
#    Note: mono d_spacing is nominal!
#--------------------------------------------
# energy     mutrans         i0
  15700.043 -0.0068455343   68087.602
  15709.991 -0.0069850194   67864.602
  15719.954 -0.0058675836   67749.602
  15729.931 -0.0066133239   67321.602
  15739.919 6.5313913e-05   65914.602
  15749.921 -0.010416259   66728.602
  15759.935 -0.010119709   66334.602
  15769.963 -0.010228842   66109.602
  15780.002 -0.010698371   65703.602
  15790.057 -0.011501633   65412.602
  15799.958 -0.011538757   65028.602
  15810.037 -0.0093963635   65005.602
  15819.965 -0.01070706   64535.602
  15830.071 -0.0079943505   64499.602
  15840.023 -0.010121876   63961.602
  15849.989 -0.0096296842   63733.602
  15859.968 -0.01270015   63194.602
  15869.959 -0.012560194   62795.602
  15879.964 -0.012916386   62437.602
  15889.980 -0.011065777   62252.602
  15900.011 -0.010064151   61957.602
  15910.055 -0.010730303   61799.602
  15919.941 -0.01080824   61443.602
  15930.011 -0.013180425   60952.602
  15939.925 -0.012265679   60747.602
  15950.020 -0.012355725   60382.602
  15959.959 -0.012410058   60116.602
  15970.079 -0.011374814   59852.602
  15980.045 -0.011178644   59485.602
  15990.021 -0.012624606   59088.602
  16000.012 -0.013394887   58709.602
  16010.014 -0.012750941   58343.602
  16020.030 -0.012707663   58152.602
  16030.059 -0.012283593   57826.602
  16039.929 -0.013363079   57363.602
  16049.982 -0.011931967   56958.602
  16060.049 -0.010848455   56630.602
  16069.959 -0.0093565871   56241.602
  16080.051 -0.0029426872   55886.602
  16081.248 -0.0028257208   55729.602
  16082.448 7.7157045e-05   55745.602
  16083.646 0.0011363215   55738.602
  16084.846 0.0032023368   55767.602
  16086.215 0.0052961057   55716.602
  16087.415 0.0075385386   55564.602
  16088.613 0.011175419   55636.602
  16089.813 0.014237879   55478.602
  16091.013 0.017251238   55328.602
  16092.214 0.023053712   55300.602
  16093.586 0.030227847   55189.602
  16094.785 0.039859988   55156.602
  16095.986 0.053807408   55135.602
  16097.187 0.071553614   54990.602
  16098.387  0.10596305   55044.602
  16099.588  0.15215876   54958.602
  16100.962  0.23269018   54832.602
  16102.162  0.32574732   54793.602
  16103.364   0.4272776   54835.602
  16104.565  0.55582412   54667.602
  16105.769  0.69095222   54610.602
  16106.970  0.85129811   54580.602
  16108.173  0.99250636   54594.602
  16109.547   1.1285796   54388.602
  16110.750   1.2105891   54379.602
  16111.952   1.2358525   54411.602
  16113.155   1.2041496   54310.602
  16114.359   1.1369637   54157.602
  16115.563     1.04825   54098.602
  16116.767  0.96995883   54060.602
  16118.143  0.88700986   54003.602
  16119.345  0.83118804   53925.602
  16120.551  0.79362619   53872.602
  16121.754  0.76756184   53783.602
  16122.960  0.75165213   53742.602
  16124.163  0.74344468   53757.602
  16125.369  0.73861552   53745.602
  16126.746  0.73468248   53607.602
  16127.951  0.73434578   53491.602
  16129.157  0.73820475   53543.602
  16130.362  0.74663833   53469.602
  16131.568  0.75691159   53339.602
  16132.774   0.7695767   53056.602
  16133.980  0.78174699   53061.602
  16135.188  0.79487474   52985.602
  16136.568  0.80957692   52853.602
  16137.773  0.82322393   52905.602
  16138.981  0.83734489   52962.602
  16140.188  0.85263411   53093.602
  16141.396  0.86770067   52975.602
  16142.603  0.88238996   52959.602
  16143.812  0.89493706   52825.602
  16145.020  0.90442685   52800.602
  16146.400  0.91097548   52754.602
  16147.607  0.91167635   52572.602
  16148.817  0.91135988   52528.602
  16150.024   0.9087952    105108.2
  16151.062  0.90359958   104741.19
  16152.271  0.89805961   104771.16
  16153.481  0.89077298   104673.09
  16154.517  0.88333395   104521.01
  16155.727  0.87385126   104367.91
  16156.937  0.86218657   104158.77
  16158.146  0.85175297   104124.63
  16159.528  0.83979864   103956.45
  16160.740  0.82977502   103776.24
  16162.122  0.81966209   103589.02
  16163.334  0.81301635   103618.77
  16164.718  0.80464365    103292.5
  16166.102  0.79768407    103223.2
  16167.486  0.79132298   103118.88
  16168.871  0.78606423   103004.54
  16170.257   0.7827544   102984.18
  16171.642  0.78085875   102826.79
  16173.200  0.78127868   102763.38
  16174.586  0.78368509   102833.94
  16176.146    0.787841   102842.48
  16177.705  0.79272811   102771.99
  16179.265  0.79892591   103077.48
  16180.825  0.80462225   103435.95
  16182.386  0.80885057    103712.4
  16183.946  0.81211527   104109.82
  16185.680  0.81469526   104665.21
  16187.242  0.81657908   105219.59
  16188.977  0.81703875   105606.94
  16190.539  0.81798617   105910.27
  16192.275  0.81747436   106131.57
  16194.011  0.81829434   106337.85
  16195.748  0.81896826    106481.1
  16197.485    0.820148   106569.34
  16199.396  0.82183201   106754.55
  16201.134  0.82269045   106851.73
  16203.046  0.82330158   106999.89
  16204.785  0.82269904   107116.03
  16206.698  0.82095555   107239.14
  16208.612  0.81805788   107473.23
  16210.525  0.81387462    107722.3
  16212.439  0.80910682   107832.34
  16214.355  0.80424459   108116.36
  16216.271   0.7987531   108382.36
  16218.360  0.79282449   108665.33
  16220.276  0.78774867   108926.28
  16222.367  0.78328105    109272.2
  16224.459  0.78013084   109515.11
  16226.551  0.77793803   109694.98
  16228.644  0.77707307   110036.84
  16230.738   0.7763149   110326.67
  16232.832  0.77597587   110551.48
  16234.925  0.77611218   110911.26
  16237.194  0.77646276   111134.02
  16239.290  0.77701214   111413.76
  16241.561  0.77770717   111642.47
  16243.832  0.77898545   111943.16
  16246.104  0.78002849   112324.82
  16248.377  0.78240391   112835.46
  16250.650  0.78435723   113175.08
  16252.925  0.78596124   113541.67
  16255.199  0.78632135   113866.24
  16257.649  0.78538924   114262.79
  16259.925  0.78360592   114670.31
  16262.377  0.78190002   115025.81
  16264.830  0.78029239   115430.29
  16267.282  0.78038004   115839.74
  16269.737  0.78195413   116164.17
  16272.192  0.78314525   116606.58
  16274.646  0.78430188   116990.96
  16277.279  0.78483686   117386.32
  16279.736  0.78438604   117880.66
  16282.369  0.78216381   118282.96
  16284.828   0.7807578   118607.25
  16287.463  0.77847532   119063.52
  16290.099  0.77582766   119566.76
  16292.735  0.77326806   119920.97
  16295.373  0.77104172   120347.16
  16298.013  0.76902008   120875.34
  16300.827  0.76727089   121302.48
  16303.468   0.7655903    121701.6
  16306.286  0.76393119    122088.7
  16309.104  0.76187003   122664.77
  16311.748  0.76068089   123137.82
  16314.567  0.76008512   123605.85
  16317.388  0.76032662   124003.85
  16320.211  0.76075457   124542.84
  16323.212  0.76172235   124939.79
  16326.035  0.76271382   125406.73
  16328.861  0.76409565   125983.63
  16331.863  0.76484832   126602.52
  16334.867  0.76489821   126881.38
  16337.696  0.76490628   127492.22
  16340.703    0.763873   128034.03
  16343.710  0.76249978   128620.83
  16346.719  0.76037392   129110.59
  16349.905   0.7583882   129656.34
  16352.918  0.75681047   130084.05
  16355.929  0.75487995   130610.75
  16359.119  0.75333446   131255.42
  16362.312  0.75222537   131760.08
  16365.326  0.75092375    132216.7
  16368.521  0.74996245    132831.3
  16371.717  0.74955407   133437.87
  16374.914  0.74913945   133977.44
  16378.111  0.74860387   134440.97
  16381.488  0.74776244   135010.47
  16384.689  0.74680706   135497.95
  16388.068  0.74543144   136089.42
  16391.271  0.74365143   136627.86
  16394.656  0.74215444   137152.27
  16398.039  0.74086491   137711.66
  16401.424   0.7396982   138259.03
  16404.813  0.73838192   138903.36
  16408.199   0.7375523   139316.69
  16411.590  0.73669923   139892.98
  16415.160  0.73689286   140546.25
  16418.553  0.73708588    141034.5
  16422.127   0.7366681   141584.72
  16425.521  0.73684703   142001.92
  16429.098  0.73654503   142643.09
  16432.676  0.73575153   143234.25
  16436.254  0.73490926   143844.37
  16439.834  0.73361133   144337.48
  16443.416   0.7326751   144654.58
  16447.180  0.73133376   145271.62
  16450.766  0.72998406   145864.67
  16454.354  0.72878628   146353.67
  16458.121  0.72768299   146931.66
  16461.891  0.72652649   147450.62
  16465.662  0.72546445   148091.56
  16469.438  0.72467659   148701.48
  16473.211  0.72371085   149339.37
  16476.988  0.72273614   149830.25
  16480.768  0.72142493   150224.09
  16484.549  0.72035457   150841.92
  16488.510   0.7192375   151592.72
  16492.295  0.71858362   151987.48
  16496.260  0.71777512   152573.25
  16500.229  0.71700048   153031.97
  16504.199  0.71591302   153525.67
  16508.172  0.71485659   154188.36
  16512.145   0.7135783   154666.02
  16516.121  0.71273874   155130.64
  16520.100  0.71167168   155196.25
  16524.080  0.71062955   156046.84
  16528.242  0.70944145   156370.41
  16532.227  0.70866941   157137.94
  16536.393  0.70769668   157667.45
  16540.563  0.70665198   158455.95
  16544.734  0.70561153   158775.42
  16548.906  0.70420497   159138.86
  16553.084  0.70312816   159937.28
  16557.262  0.70190111   160148.69
  16561.441  0.70071448   160809.06
  16565.807  0.69959776   161102.41
  16569.990   0.6985905   161458.73
  16574.357  0.69768743   162070.03
  16578.549  0.69668903   162614.31
  16582.922   0.6958256   163287.56
  16587.297   0.6947277    163782.8
  16591.674  0.69453829   164472.02
  16596.055  0.69206977   164499.19
  16600.438  0.69092622   164709.36
  16604.822  0.69013753   164907.48
  16609.393  0.68876535   165506.61
  16613.783   0.6876194   166065.69
  16618.357  0.68617589   166692.77
  16622.754  0.68500108    167211.8
  16627.332  0.68402775   167681.83
  16631.916   0.6829627   168083.81
  16636.502  0.68169336    168400.8
  16641.090  0.68059384   168709.73
  16645.682  0.67967214   169349.66
  16650.273  0.67853507   169543.56
  16655.053  0.67703255   169875.44
  16659.652  0.67587034    170291.3
  16664.254  0.67484845   170659.12
  16669.043   0.6732825   170532.94
  16673.832  0.67195372   171163.72
  16678.625  0.67088298   172071.47
  16683.420   0.6696438    172303.2
  16688.221  0.66838855   172782.92
  16693.023  0.66716642   173426.61
  16697.828  0.66594042   173285.28
  16702.635  0.66498533   173958.92
  16707.445  0.66387033   174218.53
  16712.445  0.66266151   174389.12
  16717.260  0.66141298    174747.7
  16722.264  0.66012463   175003.25
  16727.271  0.65908069   175093.77
  16732.281  0.65725953   175497.27
  16737.295  0.65649483   175704.75
  16742.313  0.65520179    176067.2
  16747.332  0.65377559   176410.62
  16752.355  0.65240504   176580.03
  16757.381  0.65108726   176815.41
  16762.596  0.64981765   177002.77
  16767.629  0.64865945   177163.11
  16772.852  0.64732621   177383.41
  16777.889  0.64595413    176832.7
  16783.117  0.64487426   177216.97
  16788.348  0.64357661    178530.2
  16793.584  0.64242269   178329.42
  16798.822  0.64113198   178681.61
  16804.063  0.63956922   178856.78
  16809.309  0.63852382   179009.92
  16814.744  0.63723364   179215.05
  16819.996  0.63628067   179559.14
  16825.438   0.6348489   179516.22
  16830.697  0.63349022   179857.27
  16836.146  0.63213844    179974.3
  16841.600   0.6311214    179660.3
  16847.059  0.62936894   180012.28
  16852.330  0.62806002   180311.23
  16857.982  0.62655734   180078.17
  16863.451   0.6251312   180399.08
  16868.922  0.62388483   180515.97
  16874.396  0.62266291   180496.83
  16880.064  0.62149843   180219.66
  16885.547   0.6201084   180941.47
  16891.223  0.61851232   180825.27
  16896.711   0.6173958   180599.03
  16902.396  0.61632722   181018.78
  16908.082  0.61489903    180863.5
  16913.773  0.61343204   180954.19
  16919.469  0.61215579   181301.86
  16925.166   0.6106598   180943.52
  16930.869  0.60931933   180656.14
  16936.576  0.60750328   181285.73
  16942.287  0.60643992   180824.31
  16948.191  0.60500643   181283.87
  16953.910   0.6034749   181206.41
  16959.822  0.60238369   181034.91
  16965.740  0.60122817   180981.39
  16971.471  0.59967725   180746.86
  16977.396  0.59845443    181281.3
  16983.326  0.59729084    180583.7
  16989.260  0.59590173   180794.09
  16995.197  0.59428814   180129.45
  17001.332   0.5930301    180407.8
