Repository: XraySpectroscopy/XASDataLibrary

The XAS Data Library is designed to hold X-ray Absorption Spectra (EXAFS
and XANES) using an SQLite database, with array data encoded using JSON.
The principle goal for the library is as a proposed standard for storing
and exchanging XAS data. The implementation here is intended for initial
reference and comments. 

The idea is provide a format and set of tools for managing Libraries of
XAFS Data, and to be able to share these libraries between different
researchers and different analysis programs.  As the the base format of the
library will be created with SQLite, the SQL syntax and any third party
software that can use SQL and SQLite will be able to explore the data in
the format.

File: data/Sr/SrSO4_10K_01.xdi
# XDI/1.0 EXAFS Data Collector 1.1 AD.RGN
# Column.1: energy eV
# Column.2: mutrans
# Column.3: murefer
# Column.4: i0
# Beamline.name: SSRL 4-3
# Detector.I0: N2 15cm
# Detector.I1: N2+Ar 30cm
# Detector.If: Ar   (Lytle detector, using Rb Filter)
# Detector.I2: Ar
# Element.edge: K
# Element.symbol: Sr
# Mono.d_spacing: 1.920128
# Mono.name: Si(220)
# Mono.notes: (?) unfocussed, detuned 50%, clockwise at E=17000eV
# Sample.formula: SrSO4
# Sample.name: strontium sulfate
# Sample.prep: powder
# Sample.reference: SrCO3
# Sample.temperature: 10K
# Scan.start_time: 1995-06-16 08:48:56
# ///
#    Note: mono d_spacing is nominal!
#-------------
#   energy   mutrans       murefer      i0
  15699.933 0.083589229  -1.1317476    130706.7
  15710.044 0.082221802   -1.133239    129927.7
  15719.844 0.080827434  -1.1346771    129373.7
  15729.982 0.079311791  -1.1361635    128809.7
  15740.136 0.077911326  -1.1377157    128152.7
  15749.973 0.076423269  -1.1391086    127670.7
  15760.152 0.074959492   -1.140654    125195.7
  15770.016 0.073557083  -1.1420974    126013.7
  15779.891 0.072137377   -1.143515    126104.7
  15790.109 0.070671052  -1.1448972    125359.7
  15800.011 0.069243796  -1.1463759    124639.7
  15809.925 0.067842204   -1.147751    124092.7
  15819.854 0.066398944   -1.149185    123430.7
  15830.124 0.064920875  -1.1506979    122823.7
  15840.076 0.063521682   -1.152077    122192.7
  15850.042 0.062136209  -1.1535874    121561.7
  15860.021 0.060714906  -1.1549566    121009.7
  15870.012 0.059317536  -1.1563734    120284.7
  15880.018 0.057885339  -1.1577092    119830.7
  15890.033 0.056487138  -1.1591734    119197.7
  15900.063 0.055098593  -1.1605976    118554.7
  15910.108  0.05371751  -1.1620651    117886.7
  15920.164  0.05231671  -1.1634748    117329.7
  15929.896 0.050978863  -1.1648601    116767.7
  15939.978  0.04962335  -1.1663282    116096.7
  15950.073 0.048254432  -1.1677774    115530.7
  15959.844 0.046898101  -1.1692024    114797.7
  15969.964 0.045572862   -1.170594    114107.7
  15980.097 0.044198774  -1.1719827    113573.7
  15989.906 0.042923025  -1.1734747    112995.7
  16000.064 0.041610782   -1.174858    112336.7
  16009.897  0.04035601  -1.1762033    111762.7
  16020.082 0.039070065  -1.1776406    111165.7
  16029.942 0.037848581  -1.1790579    110429.7
  16040.152  0.03668977  -1.1805041    109854.7
  16050.036 0.035537341  -1.1819064    109227.7
  16059.933 0.034506217  -1.1832001    108630.7
  16069.841 0.033593615  -1.1846172    107898.7
  16080.104  0.03285945  -1.1860409    107144.7
  16090.039 0.032426194   -1.187483    106609.7
  16099.984 0.032633621   -1.188865    105880.7
  16109.943 0.034085216  -1.1901978    105204.7
  16119.917 0.038909572  -1.1915579    104592.7
  16121.293 0.039892417  -1.1916922    104622.7
  16122.670 0.041198043  -1.1919268    104593.7
  16123.702 0.042419165  -1.1919323    104533.7
  16125.079 0.044406878  -1.1920676    104511.7
  16126.112 0.046298867  -1.1922496    104357.7
  16127.490  0.04941723  -1.1923177    104311.7
  16128.867 0.053690136  -1.1926492    104171.7
  16129.901 0.057740139  -1.1927635    104010.7
  16131.278 0.065648722   -1.192699    104020.7
  16132.657 0.078357032  -1.1928497    103886.7
  16133.690 0.092111216  -1.1928738    103873.7
  16135.069   0.1193148   -1.192759    103701.7
  16136.104  0.14693404  -1.1927865    103648.7
  16137.483  0.20490842  -1.1923231    103657.7
  16138.861  0.29323995   -1.192537    103461.7
  16139.897  0.37201591  -1.1925532    103501.7
  16141.276  0.49185356  -1.1926863    103270.7
  16142.657  0.62573569  -1.1928751    103070.7
  16143.692  0.72419508  -1.1931519    103114.7
  16145.073  0.82571728   -1.194035    102975.7
  16146.108  0.85103385  -1.1947366    102950.7
  16147.490   0.8056448  -1.1951981    102840.7
  16148.871  0.69645948  -1.1953677    102607.7
  16149.907   0.6121736  -1.1950444    102637.7
  16151.289  0.51750388  -1.1949017    102569.7
  16152.670  0.45887066  -1.1949467    102402.7
  16153.707  0.43729523  -1.1950965    102234.7
  16155.090  0.43233857  -1.1950787   204532.41
  16155.779  0.43676109  -1.1951507   204301.36
  16156.473  0.44443872  -1.1952856   204213.25
  16157.162  0.45360889  -1.1955082   204089.05
  16157.854   0.4626196  -1.1956055   204131.78
  16158.547  0.47011911  -1.1958526   204277.44
  16159.237  0.47549046   -1.195983   204008.02
  16160.274  0.47854777  -1.1961321   204120.52
  16160.968  0.47780258  -1.1962421   204120.94
  16161.659  0.47564933  -1.1963541    204112.3
  16162.695  0.47109741  -1.1964066   204060.56
  16163.389  0.46851523  -1.1964658   204464.75
  16164.426  0.46575161  -1.1966347   204437.87
  16165.465  0.46564798   -1.196654   204507.91
  16166.157  0.46728989  -1.1966415   204628.87
  16167.195  0.47305362  -1.1967539   204776.77
  16168.234  0.48262665   -1.196854   204779.58
  16169.271  0.49531336  -1.1969277   204120.31
  16170.311  0.51070967  -1.1972509   204085.97
  16171.349  0.52745753  -1.1974196   204336.55
  16172.388  0.54527794  -1.1974336   204962.05
  16173.428  0.56394626  -1.1975763   205484.47
  16174.466  0.58209943  -1.1977247   206441.83
  16175.506  0.59793647  -1.1978828   207600.09
  16176.545  0.60975083  -1.1981248    207816.3
  16177.932  0.61397281   -1.198454   208164.41
  16178.971  0.60647131  -1.1985755   208687.45
  16180.012  0.59006114  -1.1986658   209096.42
  16181.399    0.559652  -1.1988073   209353.31
  16182.440  0.53747716  -1.1988582   209930.12
  16183.826  0.51365762   -1.198937   210412.86
  16185.214  0.50225614  -1.1990062   210962.52
  16186.254  0.50237353  -1.1991305   211389.09
  16187.644  0.51267619  -1.1993607   211741.61
  16189.030  0.53097325  -1.1995748   212167.03
  16190.419  0.55112084  -1.1998849   212419.39
  16191.809  0.56524013  -1.2001619   213292.66
  16193.197  0.56770111  -1.2004956   213780.86
  16194.587  0.55720107  -1.2006965   214448.98
  16195.976  0.53758124  -1.2007959   215142.03
  16197.366  0.51483082  -1.2010362      215938
  16198.755  0.49404873  -1.2010597   216525.89
  16200.493  0.47499881  -1.2013461    217356.7
  16201.884  0.46663338  -1.2014886   218128.44
  16203.274  0.46201907  -1.2016602   218774.09
  16205.013  0.45816411  -1.2019065   219379.69
  16206.405  0.45511307  -1.2021682   220195.19
  16208.145  0.45149874  -1.2023125   221034.62
  16209.884  0.45110291  -1.2025141   221810.97
  16211.276   0.4553645  -1.2026648   222487.25
  16213.016  0.46807392  -1.2027768   223378.45
  16214.757  0.48690419   -1.203035   224127.58
  16216.499  0.50687738  -1.2032794   225041.62
  16218.240   0.5239606  -1.2035834   225855.59
  16219.981  0.53564394  -1.2038822   226862.48
  16221.725  0.54207232  -1.2041418    227735.3
  16223.468  0.54395032  -1.2043595   228597.05
  16225.210  0.54374446  -1.2046358    229372.7
  16226.954  0.54479247  -1.2047936    230514.3
  16228.698  0.54831516  -1.2050797    231513.8
  16230.792  0.55207071  -1.2053508   232184.23
  16232.535  0.54978032  -1.2054997   232757.59
  16234.281  0.54041721  -1.2057329   233486.87
  16236.376   0.5229996  -1.2061118   233778.08
  16238.122  0.50866962  -1.2063463    234214.2
  16240.217  0.49460973  -1.2066229   234752.25
  16242.313  0.48440319  -1.2069574   235545.22
  16244.061  0.47811076   -1.207221   236805.12
  16246.159  0.47255091  -1.2075172   238316.94
  16248.257     0.46884  -1.2077149   240724.67
  16250.354  0.46561418  -1.2079471   242778.34
  16252.454   0.4615704  -1.2082367   244696.94
  16254.553    0.457596  -1.2084703   246698.44
  16256.653  0.45606006  -1.2087324   248275.87
  16258.753  0.45862764  -1.2090297   249679.23
  16260.855   0.4639629  -1.2092849   250966.52
  16262.957  0.46939705  -1.2095746   251880.72
  16265.059  0.47400883  -1.2097548   252322.86
  16267.162  0.47898687  -1.2101713   252999.91
  16269.616  0.48725523    -1.21055   253793.87
  16271.719  0.49578969  -1.2108712   254987.78
  16274.174  0.50537153  -1.2112431   256206.59
  16276.280   0.5111982  -1.2115551   257617.34
  16278.736  0.51636144  -1.2118658   259236.02
  16280.844  0.51960516  -1.2121209   261253.59
  16283.301  0.51913903  -1.2124323   263061.12
  16285.760  0.51178666  -1.2128272   264852.56
  16288.220  0.49990923  -1.2131608   266243.91
  16290.328  0.48868697  -1.2134472   267571.19
  16292.790  0.47587875  -1.2137678   268958.41
  16295.252   0.4659844  -1.2140962   270314.53
  16297.715  0.46110027  -1.2144197   271670.59
  16300.179  0.46094122   -1.214694   273467.56
  16302.994   0.4629558  -1.2151922   274693.47
  16305.459  0.46493981  -1.2154675   276115.28
  16307.925  0.46780555  -1.2157637   277764.03
  16310.392   0.4725763  -1.2161394   279490.69
  16313.211  0.47872912  -1.2165372   280638.28
  16315.680  0.48188929  -1.2168647   282130.81
  16318.148  0.48043997  -1.2172367   283609.25
  16320.972  0.47272729   -1.217673   285399.62
  16323.442  0.46491783  -1.2179362   286754.91
  16326.268  0.45994669  -1.2183598   288165.09
  16329.092  0.46198769  -1.2187653   290001.25
  16331.564  0.46764353  -1.2190305   291304.28
  16334.393  0.47421223  -1.2194571   292637.28
  16337.221  0.47795701  -1.2198538   294141.19
  16340.050   0.4792328  -1.2202775      295737
  16342.881  0.48086159  -1.2206468   297523.75
  16345.713  0.48408784  -1.2210444   299039.44
  16348.544  0.48722659  -1.2214568   300747.03
  16351.378  0.48685442  -1.2218568   302640.53
  16354.211  0.48159921   -1.222221   303940.97
  16357.047   0.4730386  -1.2226028   305340.34
  16360.238  0.46258817  -1.2230626   307059.62
  16363.076  0.45369893  -1.2234727   308957.84
  16365.914  0.44694074  -1.2238069   310774.97
  16369.107  0.44503908  -1.2242563   312410.03
  16371.948  0.44824667  -1.2246002      313766
  16375.146  0.45420083  -1.2250648   315327.91
  16377.989  0.45854548  -1.2255258   317097.75
  16381.188  0.46059428  -1.2259842    318841.5
  16384.389  0.46034547  -1.2263824   320050.16
  16387.234  0.46080034  -1.2267824   322070.78
  16390.438  0.46413984  -1.2271383   323782.28
  16393.641  0.46845924  -1.2276169   325641.72
  16396.848  0.46991315   -1.228092   327201.09
  16400.055   0.4672888  -1.2285131   328755.37
  16403.262  0.46215258  -1.2289482   330651.59
  16406.471  0.45729281   -1.229367   332257.75
  16409.684   0.4533745  -1.2298485   333981.81
  16412.895  0.45035419  -1.2302947   335908.78
  16416.107  0.44911946  -1.2307251   337603.69
  16419.320  0.45018024  -1.2311688   338964.53
  16422.895  0.45276507  -1.2316842   340628.28
  16426.111  0.45379535  -1.2321552   342208.94
  16429.332  0.45143888  -1.2326024   344043.56
  16432.908  0.44472707  -1.2330933   346004.06
  16436.129  0.43816721  -1.2335318   347518.53
  16439.711  0.43453646  -1.2339911   349178.87
  16443.291  0.43475961  -1.2344774   351207.19
  16446.518  0.43525465  -1.2349714   352788.41
  16450.104  0.43670371   -1.235459   354540.53
  16453.689   0.4420675  -1.2359469   356348.59
  16457.277  0.45067539  -1.2364089   357780.59
  16460.510  0.45925276  -1.2368217    359473.5
  16464.100   0.4660961  -1.2373478   361072.31
  16467.695  0.46521134  -1.2378371   363169.06
  16471.289  0.45678217   -1.238399   365001.75
  16474.885  0.44553291  -1.2388935   366413.34
  16478.842  0.43461538  -1.2394295   367739.87
  16482.441  0.42875551  -1.2399152   369672.31
  16486.043   0.4274065  -1.2403912   370958.69
  16489.646  0.42810989  -1.2408945      372464
  16493.611  0.42855314  -1.2414184   373823.22
  16497.217  0.42835186  -1.2418716   375167.34
  16500.826  0.42845779  -1.2423756   376798.41
  16504.797  0.43084883  -1.2429163   378175.41
  16508.406  0.43351458  -1.2433788   379943.31
  16512.381  0.43406507  -1.2439568   381686.16
  16516.357  0.43230685  -1.2444962   382863.91
  16519.975  0.43054653  -1.2449958   384344.59
  16523.953  0.42873128  -1.2454596   386235.19
  16527.936  0.42750166  -1.2460392   387510.72
  16531.920  0.42720526  -1.2465906   389248.16
  16535.906  0.42874959   -1.247165   390889.53
  16539.531  0.43121072  -1.2476106   392494.84
  16543.520   0.4317953  -1.2481757   393861.06
  16547.875  0.43070475  -1.2488111   395210.19
  16551.867  0.42939078  -1.2493061   396977.28
  16555.863  0.42685099  -1.2498423   398405.25
  16559.861   0.4243669  -1.2504205   400009.16
  16563.859  0.42231131  -1.2509318      402002
  16567.863  0.41973499  -1.2515035   403118.75
  16572.230  0.41707493  -1.2520459   404478.44
  16576.234  0.41424027  -1.2526245   406432.06
  16580.607  0.41027358    -1.25327   407666.59
  16584.617  0.40821816  -1.2537826   409103.03
  16588.992  0.40878311   -1.254349   410084.41
  16593.008  0.41161982  -1.2548517   411536.72
  16597.387  0.41488862  -1.2554891   413232.94
  16601.406  0.41628904  -1.2560445   414889.06
  16605.793  0.41594907  -1.2566321   416214.16
  16610.182  0.41458917  -1.2572646   416949.12
  16614.570  0.41380732  -1.2577986   418930.06
  16618.963  0.41301523  -1.2583539   420115.87
  16622.992  0.41197468   -1.258907   421875.66
  16627.389  0.41093152  -1.2594868   423387.34
  16631.789  0.40762071  -1.2600393   424177.94
  16636.191  0.40349473  -1.2606613   426052.47
  16640.963  0.39964262  -1.2613554   427087.94
  16645.369  0.39762274  -1.2619859   428812.31
  16649.779  0.39900618  -1.2626027   429375.59
  16654.189   0.4027797   -1.263188   430797.84
  16658.604  0.40670544  -1.2638114   432372.97
  16663.389  0.40765345   -1.264441   433149.06
  16667.809  0.40422751  -1.2650036   434648.03
  16672.598  0.39939627   -1.265624   435797.97
  16677.021  0.39588461  -1.2662522   436803.81
  16681.818  0.39339116  -1.2668587   437838.56
  16686.246  0.39167653   -1.267423   439210.25
  16691.047  0.38952734  -1.2680236   440388.87
  16695.480  0.38880345  -1.2686017   441191.41
  16700.287  0.39044961  -1.2692124   442640.84
  16705.096  0.39360976  -1.2698411   444252.22
  16709.908  0.39538072  -1.2704783   444635.53
  16714.723  0.39451533   -1.271119   444603.75
  16719.170  0.39196936  -1.2717388   446818.91
  16723.990  0.38828301  -1.2723843   447388.97
  16728.813  0.38571494  -1.2730035   448571.97
  16733.639  0.38398109  -1.2736339   449881.91
  16738.840  0.38263463  -1.2742613   450621.75
  16743.670  0.38290147   -1.274875    451691.5
  16748.506  0.38258091  -1.2755267   452091.19
  16753.342  0.38224957   -1.276118   453883.81
  16758.182  0.38197478  -1.2767309   454606.34
  16763.396  0.38204636  -1.2774582   454634.81
  16768.244  0.38217146  -1.2780314   455826.19
  16773.094  0.37992664  -1.2785914    456320.5
  16778.318  0.37667034  -1.2792578   456696.72
  16783.174  0.37452877  -1.2799129   457797.87
  16788.404  0.37304164  -1.2805573   458467.94
  16793.641    0.372247  -1.2812125   459423.94
  16798.504   0.3710603  -1.2818151   459617.87
  16803.746  0.36929201  -1.2824726   460509.72
  16808.990  0.36795192  -1.2831671   461175.47
  16813.863  0.36856592  -1.2837678   461565.16
  16819.115  0.37071606  -1.2844504   460655.78
  16824.369    0.371147  -1.2850065   464571.31
  16829.627  0.36898176  -1.2856862   465325.78
  16834.887  0.36601392  -1.2863421   466077.16
  16840.152  0.36438983  -1.2869334   466258.47
  16845.420  0.36482359  -1.2876506   466904.72
  16850.691  0.36529412  -1.2882934   467353.84
  16855.965  0.36385224  -1.2889784   467874.94
  16861.244  0.36063977  -1.2896187   468674.94
  16866.525  0.35778956  -1.2903068   469095.87
  16872.188  0.35571552  -1.2909689   469519.72
  16877.477  0.35523994  -1.2915917   469905.47
  16882.768  0.35548015  -1.2922762   470954.16
  16888.441  0.35451962  -1.2929784   471456.78
  16893.740  0.35319682  -1.2936254   471687.31
  16899.041  0.35295636   -1.294252   472549.78
  16904.727  0.35256327  -1.2948299   473244.19
  16910.416  0.35192732  -1.2955157    474236.5
  16915.729  0.35076091  -1.2961791   475216.72
  16921.424  0.34943281   -1.296876   476628.87
  16926.744   0.3480437  -1.2975142   478087.97
  16932.447  0.34634549  -1.2982392   478840.97
  16938.154  0.34464388  -1.2989171   479164.87
  16943.865  0.34403931   -1.299643   480332.72
  16949.582  0.34361849  -1.3003205    481969.5
  16955.301  0.34349048  -1.3010184   481950.19
  16960.643  0.34379786  -1.3017021   483278.81
  16966.371  0.34296111  -1.3023797   482946.37
  16972.100  0.34085657  -1.3030976   483228.81
  16977.836  0.33789951  -1.3038336   483411.22
  16983.957  0.33497491  -1.3045897   483240.53
  16989.699  0.33315394  -1.3052963   483210.75
  16995.447  0.33171121  -1.3059819   484299.91
  17001.197  0.33129712  -1.3066645      484993

File: data/Sr/SrSO4_10K_02.xdi
# XDI/1.0 EXAFS Data Collector 1.1 AD.RGN
# Column.1: energy eV
# Column.2: mutrans
# Column.3: murefer
# Column.4: i0
# Beamline.name: SSRL 4-3
# Detector.I0: N2 15cm
# Detector.I1: N2+Ar 30cm
# Detector.If: Ar   (Lytle detector, using Rb Filter)
# Detector.I2: Ar
# Element.edge: K
# Element.symbol: Sr
# Mono.d_spacing: 1.920128
# Mono.name: Si(220)
# Mono.notes: (?) unfocussed, detuned 50%, clockwise at E=17000eV
# Sample.formula: SrSO4
# Sample.name: strontium sulfate
# Sample.prep: powder
# Sample.reference: SrCO3
# Sample.temperature: 10K
# Scan.start_time: 1995-06-16 08:48:56
# ///
#    Note: mono d_spacing is nominal!
#-------------
#   energy   mutrans       murefer      i0
  15699.933 0.084301427  -1.1314482    125417.7
  15710.044 0.082915026  -1.1330788    124549.7
  15719.844 0.081466032  -1.1344427    123964.7
  15729.982 0.079975077  -1.1359285    123463.7
  15740.136 0.078532685  -1.1374813    122543.7
  15749.973 0.077169147  -1.1388227    121891.7
  15760.152 0.075624862  -1.1403499    119631.7
  15770.016  0.07426994  -1.1418501    120307.7
  15779.891 0.072851787  -1.1431568    120172.7
  15790.109 0.071375948  -1.1447213    119519.7
  15800.011 0.069980235  -1.1460762    118830.7
  15809.925  0.06851284  -1.1475279    118297.7
  15819.854  0.06709871  -1.1489727    117701.7
  15830.124 0.065626501  -1.1505114    116995.7
  15840.076 0.064236434   -1.151916    116439.7
  15850.042 0.062816148  -1.1534064    115736.7
  15860.021 0.061406171  -1.1547596    115104.7
  15870.012 0.060019926  -1.1562184    114506.7
  15880.018 0.058596935  -1.1576742    113813.7
  15890.033 0.057198586   -1.159068    113187.7
  15900.063 0.055766417  -1.1605118    112527.7
  15910.108 0.054369814  -1.1618902    111974.7
  15920.164 0.052985254  -1.1634001    111372.7
  15929.896 0.051661936  -1.1648795    110853.7
  15939.978 0.050216835  -1.1663249    110082.7
  15950.073 0.048843979   -1.167736    109449.7
  15959.844 0.047570705  -1.1691729    108842.7
  15969.964  0.04617364  -1.1705715    108135.7
  15980.097 0.044800425  -1.1720451    107676.7
  15989.906 0.043525864  -1.1735198    106932.7
  16000.064 0.042192569  -1.1748956    106317.7
  16009.897 0.040970092  -1.1763217    105736.7
  16020.082 0.039646187  -1.1777534    105156.7
  16029.942 0.038462354  -1.1792238    104380.7
  16040.152 0.037230165  -1.1806505    103801.7
  16050.036 0.036138548  -1.1819811    103244.7
  16059.933 0.035047414  -1.1834064    102655.7
  16069.841 0.034166519  -1.1847247    101951.7
  16080.104 0.033355358  -1.1862689    101218.7
  16090.039 0.032997126  -1.1876365    100635.7
  16099.984 0.033105402  -1.1890214    100127.7
  16109.943 0.034496238   -1.190344   99548.703
  16119.917 0.039375387  -1.1917227   98872.703
  16121.293 0.040460117  -1.1919686   98795.703
  16122.670 0.041754376  -1.1920098   98753.703
  16123.702 0.042907612  -1.1921212   98630.703
  16125.079 0.044982853  -1.1922849   98519.703
  16126.112 0.046839896  -1.1925283   98459.703
  16127.490 0.050001597   -1.192567   98529.703
  16128.867 0.054196493  -1.1928432   98333.703
  16129.901 0.058280173  -1.1928843   98340.703
  16131.278  0.06635616  -1.1929729   98212.703
  16132.657 0.079089712  -1.1931164   98082.703
  16133.690 0.092791873  -1.1930612   98045.703
  16135.069  0.12019036  -1.1929149   98089.703
  16136.104  0.14838842  -1.1929472   97919.703
  16137.483  0.20723757  -1.1924971   97831.703
  16138.861  0.29654935  -1.1925419   97729.703
  16139.897  0.37567241  -1.1926445   97784.703
  16141.276  0.49552737  -1.1924464   97710.703
  16142.657   0.6301902  -1.1924789   97500.703
  16143.692  0.72961351  -1.1925903   97524.703
  16145.073  0.82922332   -1.193389   97452.703
  16146.108   0.8527675  -1.1940886   97329.703
  16147.490  0.80523591  -1.1946543   97187.703
  16148.871  0.69331514  -1.1947198   97086.703
  16149.907  0.60887252  -1.1948381   97087.703
  16151.289  0.51612813  -1.1947404   97073.703
  16152.670  0.45831783   -1.194918   96918.703
  16153.707  0.43723654  -1.1949829   96824.703
  16155.090  0.43320665  -1.1950501   193430.41
  16155.779  0.43788179  -1.1951914   193351.36
  16156.473  0.44567947  -1.1953156   193214.25
  16157.162  0.45496344  -1.1954711   193295.05
  16157.854  0.46408326  -1.1955911   193180.78
  16158.547  0.47150784  -1.1957752   193195.44
  16159.237  0.47647833  -1.1958888   193420.02
  16160.274  0.47920778  -1.1960278   193300.52
  16160.968  0.47831579  -1.1961739   193475.94
  16161.659  0.47610444  -1.1962441    193532.3
  16162.695  0.47150438  -1.1963335   193564.56
  16163.389  0.46897157  -1.1964326   193639.75
  16164.426  0.46628734  -1.1965839   193683.87
  16165.465  0.46628313   -1.196602   193995.91
  16166.157  0.46793552  -1.1966544   194016.87
  16167.195  0.47387786   -1.196736   194172.77
  16168.234  0.48364687  -1.1968332   194064.58
  16169.271    0.496515  -1.1969695   193433.31
  16170.311  0.51209753  -1.1972492   193533.97
  16171.349  0.52886935  -1.1973336   194110.55
  16172.388  0.54697892  -1.1973408   194395.05
  16173.428  0.56547985  -1.1975142   195132.47
  16174.466  0.58363154  -1.1976829   196126.83
  16175.506  0.59923543  -1.1978514   196991.09
  16176.545  0.61089067  -1.1980165    197334.3
  16177.932  0.61462699  -1.1983799   197689.41
  16178.971  0.60637688  -1.1984942   197760.45
  16180.012  0.58930807  -1.1986458   198416.42
  16181.399  0.55854589  -1.1987682   198902.31
  16182.440  0.53648342  -1.1987914   199412.12
  16183.826  0.51320521  -1.1988846   199730.86
  16185.214  0.50254035  -1.1989613   200040.52
  16186.254  0.50306526  -1.1990786   200660.09
  16187.644  0.51383867  -1.1992744   201255.61
  16189.030  0.53232741   -1.199457   201556.03
  16190.419  0.55224621  -1.1998365   202138.39
  16191.809  0.56622204  -1.2001229   202865.66
  16193.197  0.56807272  -1.2004007   203385.86
  16194.587  0.55711506  -1.2006638   203968.98
  16195.976   0.5372394  -1.2008737   204693.03
  16197.366  0.51443749  -1.2010437      205198
  16198.755  0.49380602  -1.2011255   205858.89
  16200.493  0.47500982  -1.2013473    206546.7
  16201.884  0.46687315  -1.2015123   207438.44
  16203.274  0.46238079  -1.2016642   208078.09
  16205.013  0.45852942  -1.2020091   208901.69
  16206.405  0.45543989  -1.2022015   209877.19
  16208.145  0.45181898  -1.2023454   210413.62
  16209.884  0.45159015  -1.2025444   211323.97
  16211.276  0.45591081  -1.2027207   211996.25
  16213.016  0.46868371  -1.2029458   212957.45
  16214.757  0.48760545  -1.2031672   213737.58
  16216.499    0.507575  -1.2034085   214566.62
  16218.240  0.52461263  -1.2037565   215414.59
  16219.981  0.53634004  -1.2039822   216264.48
  16221.725   0.5426388  -1.2042436    217121.3
  16223.468  0.54441046  -1.2044253   217897.05
  16225.210  0.54422639  -1.2047223    218638.7
  16226.954  0.54529201  -1.2049267    219585.3
  16228.698  0.54887561  -1.2051452    220604.8
  16230.792  0.55251261  -1.2054585   221397.23
  16232.535  0.55005592  -1.2056832   221986.59
  16234.281  0.54049136  -1.2059569   222591.87
  16236.376   0.5231382  -1.2062257   222718.08
  16238.122  0.50875296  -1.2064291    223559.2
  16240.217  0.49472768  -1.2067611   224244.25
  16242.313  0.48463204  -1.2072217   225083.22
  16244.061  0.47831366  -1.2074745   226213.12
  16246.159  0.47274729  -1.2075067   227923.94
  16248.257  0.46909806  -1.2078123   229892.67
  16250.354   0.4658702  -1.2081143   232209.34
  16252.454  0.46180218  -1.2084288   234106.94
  16254.553  0.45778069  -1.2086944   236040.44
  16256.653  0.45631589  -1.2089531   237275.87
  16258.753  0.45886753   -1.209321   238818.23
  16260.855  0.46438288  -1.2096426   239721.52
  16262.957  0.46980565  -1.2098987   240558.72
  16265.059  0.47437459  -1.2101562   241522.86
  16267.162  0.47931953  -1.2104281   242258.91
  16269.616  0.48765637  -1.2108018   242909.87
  16271.719  0.49628284  -1.2111932   243948.78
  16274.174  0.50582041  -1.2116269   245167.59
  16276.280  0.51154053  -1.2118917   246689.34
  16278.736  0.51673598  -1.2122326   248397.02
  16280.844  0.51993034  -1.2124204   250308.59
  16283.301  0.51926901  -1.2127887   252128.11
  16285.760  0.51183379  -1.2131457   253453.55
  16288.220  0.49990678  -1.2135066   255131.91
  16290.328  0.48869524  -1.2138236    256395.2
  16292.790  0.47595307  -1.2140625   257988.41
  16295.252  0.46608488  -1.2144128   259126.53
  16297.715  0.46123016  -1.2147704   260776.59
  16300.179  0.46116648  -1.2150828   262286.56
  16302.994  0.46336024   -1.215482   263300.47
  16305.459  0.46533157  -1.2158134   264776.28
  16307.925  0.46827912  -1.2161499   266175.03
  16310.392  0.47306667  -1.2164538   267762.69
  16313.211   0.4792177  -1.2168438   269071.28
  16315.680  0.48232323  -1.2172138   270716.81
  16318.148  0.48077788   -1.217563   272073.25
  16320.972  0.47298936  -1.2179591   273531.62
  16323.442  0.46503409  -1.2182222   275334.91
  16326.268  0.46012427  -1.2184613   276510.09
  16329.092  0.46223017  -1.2188209   278196.25
  16331.564  0.46797995  -1.2191452   279760.28
  16334.393  0.47452676  -1.2196004   280972.28
  16337.221  0.47815101  -1.2199808   282408.19
  16340.050  0.47942393  -1.2203843      283877
  16342.881   0.4811012  -1.2208374   285661.75
  16345.713  0.48438376  -1.2212699   287241.44
  16348.544  0.48743594  -1.2216316   288822.03
  16351.378  0.48698465  -1.2220639   290456.53
  16354.211  0.48167262  -1.2224693   292040.97
  16357.047   0.4731502  -1.2228838   293699.34
  16360.238  0.46265269  -1.2233164   295424.62
  16363.076  0.45379903  -1.2237106   296888.84
  16365.914   0.4470974  -1.2240708   298397.97
  16369.107  0.44520304  -1.2245424   299878.03
  16371.948  0.44846406  -1.2249444      301462
  16375.146  0.45448961  -1.2253574   302938.91
  16377.989  0.45881328   -1.225793   304806.75
  16381.188  0.46083881  -1.2262643    306491.5
  16384.389  0.46053868  -1.2267516   308255.16
  16387.234  0.46104163  -1.2271132   310120.78
  16390.438  0.46446279   -1.227559   311789.28
  16393.641  0.46880685  -1.2280138   313075.72
  16396.848  0.47017323   -1.228469   314844.09
  16400.055  0.46749028  -1.2289143   316679.37
  16403.262  0.46234503  -1.2293527   318441.59
  16406.471  0.45753744  -1.2298285   320340.75
  16409.684  0.45359751  -1.2302994   321958.81
  16412.895  0.45055869  -1.2307409   323657.78
  16416.107  0.44940516  -1.2311844   325383.69
  16419.320    0.450502  -1.2316272   327002.53
  16422.895  0.45306352  -1.2321357   328571.28
  16426.111  0.45404851  -1.2325314   330546.94
  16429.332  0.45159632  -1.2329928   332781.56
  16432.908  0.44483128  -1.2334877   333811.06
  16436.129  0.43828893  -1.2339559   335690.53
  16439.711  0.43479912  -1.2344307   337535.87
  16443.291  0.43508863  -1.2349641   339158.19
  16446.518  0.43553792  -1.2354275   340721.41
  16450.104  0.43706564  -1.2358793   342602.53
  16453.689  0.44251513  -1.2363944   344464.59
  16457.277  0.45119618  -1.2368837   345956.59
  16460.510  0.45978168  -1.2373407    347573.5
  16464.100  0.46644137  -1.2378058   349284.31
  16467.695  0.46542912  -1.2383757   351099.06
  16471.289  0.45689154  -1.2388911   352973.75
  16474.885  0.44568609  -1.2394255   354734.34
  16478.842   0.4348204  -1.2400056   356566.87
  16482.441  0.42907185  -1.2405131   358132.31
  16486.043  0.42777567  -1.2410039   359516.69
  16489.646  0.42853116  -1.2415426      360958
  16493.611  0.42897351  -1.2420774   362610.22
  16497.217  0.42876974  -1.2425445   364349.34
  16500.826  0.42892702  -1.2430565   365877.41
  16504.797  0.43138713  -1.2436176   367275.41
  16508.406  0.43406773  -1.2440888   369506.31
  16512.381   0.4345668  -1.2446723   370876.16
  16516.357  0.43276497  -1.2452306   372718.91
  16519.975  0.43099882  -1.2457361   374765.59
  16523.953  0.42923862  -1.2462206   376428.19
  16527.936  0.42799917  -1.2467742   377904.72
  16531.920  0.42774671  -1.2473348   379506.16
  16535.906  0.42928993  -1.2478939   381447.53
  16539.531  0.43171921  -1.2483435   383716.84
  16543.520  0.43230185  -1.2489136   384976.06
  16547.875  0.43119005  -1.2495337   386529.19
  16551.867  0.42993519  -1.2500702   387878.28
  16555.863  0.42738698  -1.2506185   389206.25
  16559.861  0.42488609  -1.2512003   390924.16
  16563.859  0.42282492  -1.2517354      393086
  16567.863  0.42024196  -1.2522608   394738.75
  16572.230  0.41764339  -1.2528799   396073.44
  16576.234  0.41476637  -1.2534377   397910.06
  16580.607  0.41079232   -1.254041   398932.59
  16584.617  0.40877447  -1.2545997   400811.03
  16588.992  0.40938619  -1.2551736   402311.41
  16593.008  0.41226362  -1.2556539   403457.72
  16597.387  0.41550463  -1.2562962   405014.94
  16601.406  0.41685796  -1.2568304   406465.06
  16605.793  0.41649694  -1.2573871   407638.16
  16610.182  0.41515486  -1.2580034   408844.12
  16614.570  0.41441842  -1.2586156   410762.06
  16618.963  0.41361907  -1.2592117   412210.87
  16622.992  0.41258201  -1.2597542   413206.66
  16627.389  0.41157117  -1.2603308   415131.34
  16631.789  0.40823807  -1.2609337   416151.94
  16636.191  0.40406381  -1.2614892   418113.47
  16640.963  0.40015525  -1.2621538   419604.94
  16645.369  0.39815418  -1.2627391   420856.31
  16649.779  0.39952961  -1.2633055   422848.59
  16654.189  0.40332091  -1.2639354   423910.84
  16658.604  0.40719862  -1.2644769   425200.97
  16663.389  0.40813157  -1.2651668   426167.06
  16667.809  0.40468442  -1.2657214   427982.03
  16672.598  0.39985102  -1.2663676   428752.97
  16677.021  0.39629544  -1.2669325   430902.81
  16681.818  0.39386223  -1.2675499   431258.56
  16686.246  0.39215471  -1.2681021   432709.25
  16691.047  0.39000608  -1.2687193   433691.87
  16695.480  0.38927617  -1.2692973   435555.41
  16700.287  0.39098607  -1.2699083   436674.84
  16705.096  0.39414464   -1.270565   437479.22
  16709.908  0.39583181  -1.2711395   438391.53
  16714.723  0.39498166  -1.2718122   438631.75
  16719.170  0.39232767  -1.2723615   441052.91
  16723.990   0.3886632  -1.2730328   442608.97
  16728.813  0.38606863  -1.2735989   443863.97
  16733.639  0.38433073  -1.2742141   445161.91
  16738.840  0.38304527   -1.274885   445473.75
  16743.670  0.38325308  -1.2754774    446812.5
  16748.506  0.38294446  -1.2761206   447816.19
  16753.342  0.38260229  -1.2767448   448881.81
  16758.182  0.38235234  -1.2773618   449995.34
  16763.396  0.38247478   -1.278071   450607.81
  16768.244  0.38255574  -1.2786499   451716.19
  16773.094  0.38032546  -1.2792907    452693.5
  16778.318  0.37711799  -1.2799571   453283.72
  16783.174  0.37498229  -1.2805881   454747.87
  16788.404  0.37345786  -1.2812309   455164.94
  16793.641  0.37264465  -1.2819015   455926.94
  16798.504  0.37149653  -1.2825184   457460.87
  16803.746  0.36969965   -1.283191   457889.72
  16808.990  0.36828555  -1.2837587   458554.47
  16813.863  0.36891414   -1.284297   459221.16
  16819.115  0.37107374  -1.2849888   458156.78
  16824.369  0.37145472  -1.2856326   463615.31
  16829.627  0.36931368   -1.286317   463428.78
  16834.887  0.36634023  -1.2869644   464064.16
  16840.152  0.36479175  -1.2876065   465119.47
  16845.420  0.36517211  -1.2882695   466100.72
  16850.691  0.36557809  -1.2889294   466275.84
  16855.965  0.36407584  -1.2896053   466905.94
  16861.244  0.36076989  -1.2902311   467619.94
  16866.525  0.35792749  -1.2909181   468137.87
  16872.188  0.35594081  -1.2915802   468754.72
  16877.477  0.35552765  -1.2922385   469605.47
  16882.768  0.35576225  -1.2929187   470172.16
  16888.441  0.35474662  -1.2936815   470026.78
  16893.740  0.35350647  -1.2944026   470419.31
  16899.041  0.35334259  -1.2950557   471527.78
  16904.727  0.35294767  -1.2957468   472303.19
  16910.416  0.35224719  -1.2964078    472425.5
  16915.729  0.35108885  -1.2970928   472721.72
  16921.424  0.34975197  -1.2977982   474025.87
  16926.744  0.34836007  -1.2984336   474678.97
  16932.447  0.34665065  -1.2991574   474548.97
  16938.154  0.34499179   -1.299872   474883.87
  16943.865  0.34433097  -1.3006225   475501.72
  16949.582  0.34397972  -1.3013532    476082.5
  16955.301  0.34383075  -1.3020043   476546.19
  16960.643  0.34412263  -1.3027037   477428.81
  16966.371  0.34322982  -1.3034208   477108.37
  16972.100  0.34103254  -1.3041383   477326.81
  16977.836  0.33808623  -1.3048584   477630.22
  16983.957  0.33516331  -1.3056164   477874.53
  16989.699   0.3332592  -1.3063038   477750.75
  16995.447  0.33191188  -1.3070169   478182.91
  17001.197  0.33157851  -1.3077231      479522

File: data/Sr/SrSO4_10K_03.xdi
# XDI/1.0 EXAFS Data Collector 1.1 AD.RGN
# Column.1: energy eV
# Column.2: mutrans
# Column.3: murefer
# Column.4: i0
# Beamline.name: SSRL 4-3
# Detector.I0: N2 15cm
# Detector.I1: N2+Ar 30cm
# Detector.If: Ar   (Lytle detector, using Rb Filter)
# Detector.I2: Ar
# Element.edge: K
# Element.symbol: Sr
# Mono.d_spacing: 1.920128
# Mono.name: Si(220)
# Mono.notes: (?) unfocussed, detuned 50%, clockwise at E=17000eV
# Sample.formula: SrSO4
# Sample.name: strontium sulfate
# Sample.prep: powder
# Sample.reference: SrCO3
# Sample.temperature: 10K
# Scan.start_time: 1995-06-16 08:48:56
# ///
#    Note: mono d_spacing is nominal!
#-------------
#   energy   mutrans       murefer      i0
  15699.933 0.084354321  -1.1321238    124056.7
  15710.044  0.08290458  -1.1335354    123370.7
  15719.844 0.081496201  -1.1350808    122655.7
  15729.982 0.080021409  -1.1366495    122081.7
  15740.136 0.078565272  -1.1381404    121528.7
  15749.973 0.077059396  -1.1394158    120831.7
  15760.152 0.075629198  -1.1410119    118430.7
  15770.016 0.074257128  -1.1424858    119293.7
  15779.891 0.072868443  -1.1438267    119121.7
  15790.109  0.07135494   -1.145304    118522.7
  15800.011 0.069956432  -1.1467663    117685.7
  15809.925 0.068563347  -1.1482408    117081.7
  15819.854 0.067099255  -1.1496439    116529.7
  15830.124 0.065639319  -1.1512529    115997.7
  15840.076 0.064173796  -1.1525274    115262.7
  15850.042 0.062787125  -1.1539501    114539.7
  15860.021 0.061365229  -1.1553835    114120.7
  15870.012 0.059978665  -1.1568985    113380.7
  15880.018 0.058522116  -1.1583303    112758.7
  15890.033  0.05714336  -1.1597473    112159.7
  15900.063  0.05571718  -1.1611761    111535.7
  15910.108 0.054333264  -1.1626073    110856.7
  15920.164 0.052914709  -1.1641285    110236.7
  15929.896 0.051580029  -1.1655643    109652.7
  15939.978   0.0502067  -1.1670016    109103.7
  15950.073 0.048771622  -1.1684462    108410.7
  15959.844 0.047470119  -1.1697871    107773.7
  15969.964 0.046074888     -1.1713    107029.7
  15980.097 0.044749883  -1.1727061    106561.7
  15989.906 0.043489962  -1.1741716    105820.7
  16000.064 0.042109616  -1.1756127    105358.7
  16009.897 0.040875588  -1.1770419    104802.7
  16020.082 0.039551204  -1.1785159    104140.7
  16029.942 0.038379713  -1.1798716    103485.7
  16040.152 0.037114851  -1.1813222    102855.7
  16050.036 0.036034439  -1.1827025    102322.7
  16059.933 0.034970537  -1.1841682    101771.7
  16069.841 0.034051924  -1.1855538    100974.7
  16080.104 0.033279516  -1.1870489    100345.7
  16090.039 0.032870553  -1.1884542   99841.703
  16099.984 0.033067959  -1.1898174   99101.703
  16109.943 0.034484413  -1.1912471   98549.703
  16119.917 0.039359461   -1.192529   97823.703
  16121.293 0.040463264  -1.1926067   97804.703
  16122.670 0.041748455  -1.1928268   97764.703
  16123.702 0.042928811  -1.1928767   97797.703
  16125.079 0.044979028  -1.1930365   97595.703
  16126.112 0.046878363  -1.1931631   97594.703
  16127.490 0.050131812  -1.1933395   97400.703
  16128.867 0.054509792  -1.1936778   97406.703
  16129.901 0.058583767  -1.1937807   97353.703
  16131.278 0.066731092  -1.1937901   97322.703
  16132.657 0.079669614  -1.1939385   97187.703
  16133.690 0.093919442  -1.1940062   97089.703
  16135.069   0.1216903  -1.1936746   97021.703
  16136.104  0.15002379  -1.1936874   97015.703
  16137.483  0.21035577  -1.1932352   97032.703
  16138.861  0.30108887   -1.193303   96848.703
  16139.897  0.38008203  -1.1933502   96802.703
  16141.276  0.50036489  -1.1932205   96899.703
  16142.657  0.63610498  -1.1933627   96518.703
  16143.692  0.73459428  -1.1934669   96608.703
  16145.073  0.83170341  -1.1943302   96527.703
  16146.108  0.85281525  -1.1948486   96489.703
  16147.490  0.80150966  -1.1955723   96353.703
  16148.871  0.68957827   -1.195731   96130.703
  16149.907  0.60529236  -1.1956324   96185.703
  16151.289  0.51304326  -1.1956407   96171.703
  16152.670  0.45676957  -1.1958224   96097.703
  16153.707  0.43657736  -1.1958472   95954.703
  16155.090  0.43323815  -1.1958654   191735.41
  16155.779  0.43814608  -1.1959611   191626.36
  16156.473  0.44595941  -1.1960797   191653.25
  16157.162  0.45534342  -1.1963488   191910.05
  16157.854  0.46425914  -1.1964722   191822.78
  16158.547   0.4715346  -1.1965859   191782.44
  16159.237   0.4765504  -1.1968159   191788.02
  16160.274  0.47916871  -1.1969289   191928.52
  16160.968  0.47821335  -1.1970451   191892.94
  16161.659  0.47599099  -1.1971757    192129.3
  16162.695  0.47144608  -1.1972613   192085.56
  16163.389  0.46891419  -1.1973783   192426.75
  16164.426   0.4662303  -1.1975949   192443.87
  16165.465  0.46628435  -1.1975468   192449.91
  16166.157  0.46800867  -1.1976124   192724.87
  16167.195  0.47399292  -1.1976735   192702.77
  16168.234  0.48384711  -1.1977586   192818.58
  16169.271  0.49684096  -1.1978753   192104.31
  16170.311  0.51247558  -1.1981123   192284.97
  16171.349   0.5293831  -1.1982267   192646.55
  16172.388  0.54738342  -1.1983837   193267.05
  16173.428   0.5658564  -1.1985468   193640.47
  16174.466  0.58394052  -1.1986555   194632.83
  16175.506  0.59963744  -1.1987892   195236.09
  16176.545  0.61109311  -1.1990551    195631.3
  16177.932  0.61439188   -1.199431   195977.41
  16178.971  0.60605948  -1.1994795   196480.45
  16180.012  0.58870368  -1.1995762   196862.42
  16181.399  0.55791146  -1.1996754   197076.31
  16182.440  0.53588411  -1.1997086   197628.12
  16183.826  0.51281268  -1.1997997   198167.86
  16185.214  0.50237255  -1.1999732   198605.52
  16186.254  0.50309858  -1.2000767   199165.09
  16187.644   0.5140579  -1.2002272   199607.61
  16189.030  0.53260866  -1.2004553   200250.03
  16190.419  0.55243218  -1.2008434   200975.39
  16191.809  0.56626187  -1.2010591   201691.66
  16193.197  0.56796473  -1.2014182   202186.86
  16194.587  0.55679036  -1.2016776   202853.98
  16195.976  0.53684448  -1.2017956   203502.03
  16197.366  0.51401405  -1.2020346      204128
  16198.755  0.49336201  -1.2021738   204761.89
  16200.493  0.47466306  -1.2023731    205444.7
  16201.884  0.46666463  -1.2025097   206363.44
  16203.274  0.46222422   -1.202819   206896.09
  16205.013  0.45839581  -1.2029475   207562.69
  16206.405  0.45533404  -1.2032767   208338.19
  16208.145  0.45171247  -1.2033675   209415.62
  16209.884   0.4515647  -1.2035665   210083.97
  16211.276  0.45595953  -1.2037134   210771.25
  16213.016  0.46885327  -1.2038277   211526.45
  16214.757  0.48784774  -1.2041574   212647.58
  16216.499  0.50779532  -1.2044355   213387.62
  16218.240  0.52482307  -1.2047093   214332.59
  16219.981  0.53641636  -1.2050463   215205.48
  16221.725  0.54261952  -1.2052472    215983.3
  16223.468  0.54433673  -1.2055137   216740.05
  16225.210  0.54414223   -1.205728    217584.7
  16226.954  0.54521992   -1.205906    218736.3
  16228.698  0.54885043  -1.2061676    219577.8
  16230.792   0.5525062  -1.2064752   220426.23
  16232.535  0.54994111  -1.2067312   221139.59
  16234.281  0.54038955  -1.2069407   221607.87
  16236.376  0.52279476  -1.2072976   221589.08
  16238.122  0.50842574  -1.2075097    222317.2
  16240.217  0.49458098  -1.2078214   223037.25
  16242.313  0.48447993   -1.208175   223604.22
  16244.061  0.47830258   -1.208416   224965.12
  16246.159  0.47272788  -1.2087267   226457.94
  16248.257  0.46905372  -1.2089544   228416.67
  16250.354  0.46577424  -1.2091773   230893.34
  16252.454  0.46173894  -1.2094889   232982.94
  16254.553  0.45774301  -1.2097844   234694.44
  16256.653   0.4563713  -1.2100915   236308.87
  16258.753  0.45908615  -1.2103822   237487.23
  16260.855  0.46443661  -1.2105784   238566.52
  16262.957  0.46982747  -1.2107573   239709.72
  16265.059  0.47433472  -1.2110683   240455.86
  16267.162  0.47928678  -1.2113849   241399.91
  16269.616   0.4876187  -1.2117297   241786.87
  16271.719  0.49619759  -1.2121103   242991.78
  16274.174  0.50575419  -1.2124345   243990.59
  16276.280  0.51151263  -1.2127743   245543.34
  16278.736  0.51669028  -1.2130677   247192.02
  16280.844   0.5198414  -1.2133218   249275.59
  16283.301  0.51921749  -1.2136944   250957.11
  16285.760  0.51182662  -1.2140039   252602.55
  16288.220  0.49987593  -1.2143641   254045.91
  16290.328  0.48872091  -1.2146448    255324.2
  16292.790   0.4759602  -1.2149692   256670.41
  16295.252   0.4660183  -1.2153019   258194.53
  16297.715  0.46121032  -1.2155946   259732.59
  16300.179  0.46118627  -1.2159557   261116.56
  16302.994  0.46337951   -1.216348   262504.47
  16305.459  0.46532602  -1.2166684   264077.28
  16307.925  0.46825779  -1.2169949   265096.03
  16310.392  0.47310611  -1.2172857   266946.69
  16313.211  0.47925123  -1.2177085   268426.28
  16315.680  0.48233201    -1.21809   270051.81
  16318.148  0.48072374  -1.2184324   271489.25
  16320.972  0.47293663  -1.2188507   272910.62
  16323.442   0.4651483  -1.2191548   274348.91
  16326.268  0.46024148  -1.2195386   275728.09
  16329.092   0.4624225  -1.2199536   277581.25
  16331.564  0.46810906  -1.2202638   278806.28
  16334.393  0.47463863  -1.2206395   280391.28
  16337.221  0.47823616   -1.221074   282182.19
  16340.050  0.47954285  -1.2214857      283683
  16342.881  0.48118317  -1.2219023   285521.75
  16345.713  0.48450524  -1.2222919   287047.44
  16348.544  0.48757961  -1.2227177   288502.03
  16351.378  0.48713401  -1.2231121   289876.53
  16354.211  0.48183501   -1.223448   291524.97
  16357.047   0.4733065  -1.2239335   292984.34
  16360.238  0.46270602  -1.2243672   294833.62
  16363.076  0.45394757  -1.2248159   296370.84
  16365.914  0.44721812  -1.2252362   297870.97
  16369.107  0.44541421  -1.2256098   299537.03
  16371.948  0.44869171  -1.2260749      301161
  16375.146  0.45463608  -1.2264589   302787.91
  16377.989  0.45896336  -1.2268903   304703.75
  16381.188  0.46096071  -1.2273582    306216.5
  16384.389  0.46070795  -1.2278192   307727.16
  16387.234  0.46120086  -1.2281799   309489.78
  16390.438  0.46458881  -1.2286444   311109.28
  16393.641  0.46890822  -1.2290384   312867.72
  16396.848  0.47029093  -1.2295168   314673.09
  16400.055  0.46762414  -1.2299672   316466.37
  16403.262  0.46246223   -1.230404   317940.59
  16406.471  0.45761703  -1.2308415   319539.75
  16409.684  0.45368659  -1.2312763   321250.81
  16412.895  0.45068559  -1.2317367   323097.78
  16416.107  0.44952801  -1.2321849   324890.69
  16419.320  0.45058565  -1.2326018   326364.53
  16422.895  0.45314856   -1.233109   327913.28
  16426.111  0.45412171  -1.2335919   329408.94
  16429.332  0.45167753  -1.2340142   331501.56
  16432.908  0.44489689  -1.2345384   332775.06
  16436.129  0.43839133  -1.2349741   334802.53
  16439.711  0.43486477  -1.2354522   336309.87
  16443.291  0.43517015  -1.2360022   338053.19
  16446.518  0.43565629  -1.2364225   339775.41
  16450.104  0.43710563  -1.2368886   341662.53
  16453.689  0.44256249  -1.2373614   343291.59
  16457.277  0.45123652  -1.2378783   344764.59
  16460.510  0.45982523  -1.2383063    346839.5
  16464.100  0.46658646  -1.2388262   347957.31
  16467.695  0.46549216  -1.2393531   349780.06
  16471.289  0.45692093  -1.2398905   351660.75
  16474.885   0.4457165  -1.2403709   353825.34
  16478.842  0.43486288  -1.2408917   355109.87
  16482.441  0.42909371  -1.2413641   356991.31
  16486.043  0.42779003  -1.2418238   358857.69
  16489.646  0.42852668  -1.2423255      360786
  16493.611  0.42897643  -1.2428652   362006.22
  16497.217  0.42878652  -1.2433619   363526.34
  16500.826  0.42895172    -1.24383   365152.41
  16504.797  0.43139247  -1.2443744   366458.41
  16508.406  0.43401976  -1.2448876   368999.31
  16512.381  0.43455981  -1.2454175   370214.16
  16516.357  0.43275986  -1.2459758   372434.91
  16519.975  0.43100583   -1.246459   373692.59
  16523.953  0.42927259  -1.2470438   375536.19
  16527.936  0.42798381  -1.2475457   377171.72
  16531.920  0.42769877  -1.2480735   378928.16
  16535.906  0.42925693  -1.2486107   380545.53
  16539.531  0.43170387  -1.2491087   382586.84
  16543.520   0.4322396  -1.2496902   384345.06
  16547.875  0.43113592  -1.2502526   385637.19
  16551.867  0.42987492  -1.2508195   387103.28
  16555.863  0.42737381  -1.2513952   388353.25
  16559.861   0.4248464  -1.2519235   389711.16
  16563.859  0.42279663  -1.2524143      391947
  16567.863  0.42026796  -1.2530045   393165.75
  16572.230  0.41761493  -1.2536004   394718.44
  16576.234  0.41478301  -1.2541269   396448.06
  16580.607  0.41081109  -1.2547156   397816.59
  16584.617  0.40874874  -1.2552848   399523.03
  16588.992  0.40937296  -1.2558213   401491.41
  16593.008  0.41224749  -1.2563537   402860.72
  16597.387  0.41549224  -1.2569507   404209.94
  16601.406  0.41687267  -1.2574808   405459.06
  16605.793  0.41651095  -1.2580344   406623.16
  16610.182  0.41512145  -1.2586191   408691.12
  16614.570  0.41435635  -1.2591547   410623.06
  16618.963  0.41355256  -1.2597294   412110.87
  16622.992  0.41258682  -1.2602736   413421.66
  16627.389  0.41159595  -1.2608329   414358.34
  16631.789  0.40830659   -1.261436   416527.94
  16636.191  0.40412509   -1.262053   417484.47
  16640.963  0.40020943  -1.2627054   418912.94
  16645.369  0.39820412  -1.2632606   421154.31
  16649.779  0.39965887  -1.2638759   422072.59
  16654.189  0.40342418  -1.2644698   424090.84
  16658.604  0.40724083  -1.2650271   425529.97
  16663.389  0.40817073  -1.2656411   426853.06
  16667.809    0.404763  -1.2662137   428203.03
  16672.598  0.39990154  -1.2668362   429072.97
  16677.021  0.39639061  -1.2674408   430231.81
  16681.818  0.39400875  -1.2681068   431772.56
  16686.246  0.39230171  -1.2686313   433196.25
  16691.047  0.39013344  -1.2692767   434312.87
  16695.480  0.38948651  -1.2698145   435530.41
  16700.287  0.39113002  -1.2703924   436589.84
  16705.096  0.39427797  -1.2710062   437656.22
  16709.908  0.39599251  -1.2715593   438457.53
  16714.723  0.39503236  -1.2721412   439296.75
  16719.170  0.39241721  -1.2727127   441700.91
  16723.990  0.38874382  -1.2733287   442862.97
  16728.813  0.38622089  -1.2739594   444141.97
  16733.639  0.38447791  -1.2745678   445322.91
  16738.840   0.3831553  -1.2752188   445811.75
  16743.670  0.38343455  -1.2757888    447593.5
  16748.506    0.383081    -1.27643   448436.19
  16753.342  0.38279421  -1.2770095   449759.81
  16758.182  0.38250643  -1.2775971   450919.34
  16763.396  0.38253632  -1.2782291   452089.81
  16768.244  0.38267893  -1.2788467   453210.19
  16773.094  0.38048386  -1.2794598    454137.5
  16778.318  0.37723264  -1.2801544   454923.72
  16783.174  0.37505277  -1.2806986   455898.87
  16788.404  0.37356801  -1.2813354   456869.94
  16793.641  0.37275419  -1.2820744   457493.94
  16798.504  0.37165374  -1.2827427   458911.87
  16803.746  0.36988117  -1.2834254   459618.72
  16808.990  0.36852724   -1.284074   460109.47
  16813.863  0.36915746  -1.2846816   460516.16
  16819.115  0.37130237  -1.2853201   459448.78
  16824.369  0.37169525  -1.2859583   463509.31
  16829.627  0.36953105  -1.2865382   464041.78
  16834.887  0.36656654   -1.287191   464674.16
  16840.152  0.36499039  -1.2878374   465439.47
  16845.420   0.3653659  -1.2884697   466333.72
  16850.691  0.36576734   -1.289165   467456.84
  16855.965  0.36427297  -1.2897877   467783.94
  16861.244  0.36101142  -1.2904057   468402.94
  16866.525  0.35811514  -1.2910167   468923.87
  16872.188  0.35619011  -1.2917242   469789.72
  16877.477  0.35573449   -1.292389   470460.47
  16882.768  0.35587255  -1.2930315   470939.16
  16888.441   0.3549198  -1.2937151   471234.78
  16893.740  0.35369097  -1.2943834   472111.31
  16899.041  0.35347533   -1.295017   472978.78
  16904.727  0.35312073  -1.2957162   473757.19
  16910.416  0.35248931  -1.2963969    474201.5
  16915.729  0.35130008  -1.2970659   474678.72
  16921.424  0.34996221  -1.2977512   475433.87
  16926.744  0.34858736  -1.2984025   475425.97
  16932.447  0.34687823  -1.2990869   476529.97
  16938.154  0.34517173    -1.29979   477132.87
  16943.865  0.34459589  -1.3005158   477507.72
  16949.582  0.34420942  -1.3011872    477701.5
  16955.301  0.34408095  -1.3018842   477767.19
  16960.643  0.34429721  -1.3025121   478492.81
  16966.371   0.3434105  -1.3032079   479275.37
  16972.100  0.34132535   -1.303907   479493.81
  16977.836  0.33833888  -1.3046313   479525.22
  16983.957  0.33540616  -1.3053645   479741.53
  16989.699  0.33352531  -1.3060654   479555.75
  16995.447   0.3321085   -1.306773   480477.91
  17001.197  0.33170165  -1.3074465      480679
