Repository: XraySpectroscopy/XASDataLibrary

The XAS Data Library is designed to hold X-ray Absorption Spectra (EXAFS
and XANES) using an SQLite database, with array data encoded using JSON.
The principle goal for the library is as a proposed standard for storing
and exchanging XAS data. The implementation here is intended for initial
reference and comments. 

The idea is provide a format and set of tools for managing Libraries of
XAFS Data, and to be able to share these libraries between different
researchers and different analysis programs.  As the the base format of the
library will be created with SQLite, the SQL syntax and any third party
software that can use SQL and SQLite will be able to explore the data in
the format.

File: data/Sr/SrZrSi2O7_15K_02.xdi
# XDI/1.0 EXAFS Data Collector 1.1 AD.RGN
# Column.1: energy eV
# Column.2: mutrans
# Column.3: murefer
# Column.4: i0
# Beamline.name: SSRL 4-3 (?)
# Detector.I0: N2 15cm
# Detector.I1: N2+Ar 30cm
# Detector.I2: Ar
# Element.edge: K
# Element.symbol: Sr
# Mono.d_spacing: 1.920128
# Mono.name: Si(220)
# Mono.notes: (?) unfocussed, detuned 50%, clockwise at E=16000eV
# Sample.formula: SrZrSi2O7
# Sample.name: SrZrSi2O7
# Sample.prep: powder
# Sample.reference: SrCO3
# Sample.temperature: 15K
# Scan.start_time: 1997-03-18 11:11:52
# ///
#    Note: mono d_spacing is nominal!
#-------------
#   energy   mutrans      murefer      i0
  15700.043  0.45308046   -1.062762   40559.602
  15709.991  0.45163024  -1.0644453   39919.602
  15719.954  0.44841273  -1.0673337   39725.602
  15729.931  0.44632004  -1.0685856   39156.602
  15739.919  0.44616634   -1.069175   38486.602
  15749.921  0.44286809  -1.0719593   38420.602
  15759.935  0.44011185  -1.0737825   38072.602
  15769.963  0.43843286  -1.0755805   37557.602
  15780.002  0.43650709  -1.0776364   37166.602
  15790.057  0.43505545  -1.0791004   36749.602
  15799.958  0.43279255  -1.0812455   36316.602
  15810.037  0.43044761  -1.0834707   36051.602
  15819.965  0.42856383  -1.0853593   35670.602
  15830.071  0.42608587  -1.0873982   35326.602
  15840.023  0.42413163  -1.0894877   34985.602
  15849.989  0.42261253  -1.0910077   34497.602
  15859.968  0.42052276  -1.0928573   34125.602
  15869.959  0.41821363  -1.0949557   33826.602
  15879.964  0.41662413  -1.0967964   33387.602
  15889.980  0.41459138  -1.0989814   33077.602
  15900.011  0.41268423  -1.1008894     32739.6
  15910.055  0.41121116  -1.1026566     32288.6
  15919.941  0.40976144  -1.1045593     31839.6
  15930.011    0.407718  -1.1062735     31550.6
  15939.925  0.40615685  -1.1083682     31091.6
  15950.020  0.40360987  -1.1103763     30964.6
  15959.959  0.40170477  -1.1124119     30657.6
  15970.079  0.40026492  -1.1145566     30304.6
  15980.045  0.39803917  -1.1160728     29985.6
  15990.021  0.39654271   -1.118237     29735.6
  16000.012  0.39596648  -1.1199962     29128.6
  16010.014    0.394641  -1.1222485     28852.6
  16020.030  0.39293011  -1.1238642     28579.6
  16030.059  0.39214314  -1.1257444     28185.6
  16039.929  0.39117717   -1.127642     27865.6
  16049.982  0.39105215  -1.1296875     27656.6
  16060.049  0.39186591   -1.131243     27424.6
  16069.959  0.39582603  -1.1324995     26998.6
  16080.051  0.40475158  -1.1335679     26618.6
  16081.248  0.40615816  -1.1336709     26702.6
  16082.448  0.40804453  -1.1337539     26590.6
  16083.646  0.41028157  -1.1337676     26639.6
  16084.846  0.41209755  -1.1337635     26775.6
  16086.215  0.41615166   -1.133631     26576.6
  16087.415  0.42034065  -1.1337085     26514.6
  16088.613  0.42477183  -1.1334161     26514.6
  16089.813  0.43101893   -1.133241     26337.6
  16091.013  0.43840232  -1.1332801     26326.6
  16092.214  0.44823106  -1.1331085     26215.6
  16093.586  0.46414827  -1.1333009     26230.6
  16094.785  0.48392588  -1.1333296     26165.6
  16095.986  0.51786517  -1.1335894     26125.6
  16097.187  0.56747543  -1.1342302     26108.6
  16098.387  0.64229656  -1.1350512     26074.6
  16099.588   0.7353696  -1.1360199     26093.6
  16100.962  0.87923023  -1.1352094     26006.6
  16102.162   1.0211781  -1.1292945     25966.6
  16103.364   1.1697357  -1.1158483     25889.6
  16104.565   1.3319469  -1.0900693     25800.6
  16105.769   1.4726772  -1.0566619     25822.6
  16106.970   1.6154948   -1.016685     25767.6
  16108.173   1.7273463 -0.98309524     25728.6
  16109.547   1.8134519 -0.94696379     25779.6
  16110.750    1.829501 -0.92173781     25735.6
  16111.952   1.7982179 -0.91383089     25661.6
  16113.155   1.7413155 -0.91858756     25702.6
  16114.359   1.6869635 -0.92912353     25585.6
  16115.563   1.6292038 -0.94070611     25577.6
  16116.767   1.5790947 -0.95017353     25525.6
  16118.143   1.5252921 -0.96279563     25429.6
  16119.345   1.4854479 -0.97513861     25297.6
  16120.551   1.4547237 -0.98555947     25294.6
  16121.754   1.4272778 -0.99366609     25401.6
  16122.960   1.4093908 -0.99728725     25315.6
  16124.163   1.3988424 -0.99963193     25341.6
  16125.369    1.395204  -1.0002365     25253.6
  16126.746   1.3975823  -1.0012303     25123.6
  16127.951   1.4022911  -1.0017335     25205.6
  16129.157   1.4097873  -1.0019497     25108.6
  16130.362   1.4166571  -1.0019443     24877.6
  16131.568   1.4181021  -1.0011891     24818.6
  16132.774    1.416301  -0.9998982     24728.6
  16133.980   1.4157352 -0.99751664     24817.6
  16135.188   1.4174992 -0.99548397     24704.6
  16136.568   1.4203114 -0.99268052     24906.6
  16137.773   1.4277703 -0.99037573     24884.6
  16138.981   1.4402236 -0.98734059     24799.6
  16140.188   1.4555196 -0.98440024     24714.6
  16141.396   1.4759106 -0.98138373     24650.6
  16142.603   1.4970858 -0.97864203     24543.6
  16143.812   1.5188314 -0.97510396     24498.6
  16145.020   1.5365187 -0.97334733     24554.6
  16146.400   1.5513143 -0.97123533     24519.6
  16147.607   1.5566358  -0.9717028     24536.6
  16148.817   1.5545065 -0.97144297     24569.6
  16150.024   1.5474057 -0.97249645   48843.199
  16151.062   1.5387356 -0.97335907   48971.184
  16152.271   1.5280606 -0.97504174   48566.137
  16153.481   1.5161311  -0.9767994   48518.063
  16154.517   1.5081537 -0.97831966   48393.953
  16155.727   1.4974993 -0.97880085   48398.816
  16156.937   1.4892967  -0.9804156   48188.648
  16158.146    1.485086 -0.98238053   48298.449
  16159.528   1.4789422 -0.98492086   48159.219
  16160.740   1.4740622 -0.98716181   48062.957
  16162.122   1.4672972   -0.989474   47897.664
  16163.334   1.4615864 -0.99178132   47972.344
  16164.718    1.456377 -0.99348964   47823.988
  16166.102   1.4525917 -0.99567225   47649.605
  16167.486   1.4479388  -0.9966356   47613.191
  16168.871   1.4433776 -0.99771449   47516.746
  16170.257   1.4397549 -0.99951685    47363.27
  16171.642    1.433758  -1.0004222   47391.762
  16173.200   1.4262657  -1.0013272   47501.227
  16174.586   1.4197455  -1.0013808   47321.656
  16176.146   1.4131841  -1.0014443   47395.059
  16177.705   1.4061094  -1.0005833    47567.43
  16179.265   1.4009131 -0.99983786    47767.77
  16180.825   1.3980481 -0.99833706   47866.078
  16182.386   1.3977636 -0.99776804   48277.355
  16183.946   1.4005122 -0.99727778   48515.605
  16185.680   1.4060064 -0.99599595    48639.82
  16187.242   1.4136703 -0.99580638   48734.008
  16188.977   1.4229501 -0.99550144   48839.164
  16190.539   1.4305711 -0.99526225   48919.289
  16192.275   1.4383358 -0.99546817   48861.383
  16194.011   1.4452658 -0.99594982   49068.445
  16195.748   1.4517308 -0.99621153   48740.477
  16197.485   1.4552477 -0.99622699    49073.48
  16199.396   1.4586497 -0.99670315   48873.449
  16201.134   1.4578558 -0.99603095   48755.391
  16203.046   1.4552889 -0.99694284   48988.301
  16204.785   1.4510826 -0.99708835    48968.18
  16206.698   1.4465928 -0.99799149   49031.027
  16208.612   1.4419797 -0.99858277   49136.848
  16210.525   1.4383681 -0.99951074   49049.633
  16212.439   1.4334283  -1.0005429   49291.391
  16214.355   1.4288603  -1.0017045   49243.117
  16216.271   1.4242093  -1.0027995   49372.809
  16218.360   1.4201927  -1.0043448   49411.473
  16220.276    1.417387  -1.0051514   49389.109
  16222.367   1.4139332  -1.0064343   49531.711
  16224.459   1.4097804  -1.0074738   49785.281
  16226.551   1.4054559  -1.0081084   50010.824
  16228.644   1.4012428  -1.0086725   50064.336
  16230.738   1.3972834  -1.0092279   50015.816
  16232.832    1.393663  -1.0095509   50064.266
  16234.925   1.3900947  -1.0100168   50254.684
  16237.194   1.3877449  -1.0104363    50244.07
  16239.290   1.3853651  -1.0107938   50371.426
  16241.561   1.3831363  -1.0107748   50377.754
  16243.832   1.3805708  -1.0108135   50649.051
  16246.104   1.3791669  -1.0114056   50604.313
  16248.377   1.3776003  -1.0112669   50856.547
  16250.650   1.3782613  -1.0109535   50963.754
  16252.925   1.3805985  -1.0105077   51096.926
  16255.199   1.3836817  -1.0101083   51057.066
  16257.649   1.3881704  -1.0109943    51152.18
  16259.925   1.3923763  -1.0115231   51365.258
  16262.377   1.3970169  -1.0119974   51585.309
  16264.830   1.4033035  -1.0125106   51468.328
  16267.282   1.4094769  -1.0134904   51755.316
  16269.737   1.4138108  -1.0137238   51845.273
  16272.192   1.4155794  -1.0134437   51954.203
  16274.646   1.4153423  -1.0136119   51967.098
  16277.279    1.413417  -1.0138953   52109.965
  16279.736    1.408763  -1.0138797   52436.801
  16282.369   1.4034231  -1.0149794   52397.605
  16284.828   1.3970647  -1.0155213   52631.379
  16287.463   1.3896863  -1.0160723   52834.121
  16290.099   1.3836367  -1.0174335   52933.832
  16292.735   1.3777207  -1.0183839   53132.516
  16295.373   1.3715182  -1.0189898   53272.164
  16298.013   1.3667435  -1.0201113   53099.785
  16300.827   1.3632269  -1.0208743   53248.375
  16303.468   1.3609294   -1.021449   53549.934
  16306.286   1.3596578  -1.0221551   53663.461
  16309.104   1.3593682  -1.0226155   53840.957
  16311.748   1.3608736  -1.0232117   54263.426
  16314.567   1.3631175  -1.0233438   54531.859
  16317.388   1.3664315  -1.0238906   54534.266
  16320.211   1.3702678  -1.0244195   54859.641
  16323.212   1.3743382   -1.024166   54823.984
  16326.035   1.3758415  -1.0237576   55141.297
  16328.861   1.3759886  -1.0243767   55435.578
  16331.863   1.3738737  -1.0247482   55445.832
  16334.867   1.3697454   -1.025339   55466.051
  16337.696   1.3658696  -1.0255587   55730.242
  16340.703   1.3625473  -1.0261916   55772.402
  16343.710   1.3602346  -1.0268635   55807.531
  16346.719   1.3586641   -1.027855   56128.629
  16349.905   1.3581512  -1.0287702   56208.695
  16352.918   1.3573575  -1.0297374   56373.734
  16355.929   1.3560352  -1.0303103   56628.738
  16359.119   1.3544759  -1.0310627   56702.715
  16362.312   1.3537344  -1.0322359    56911.66
  16365.326   1.3529177  -1.0325311    57034.57
  16368.521   1.3520264  -1.0328471   57392.457
  16371.717   1.3504092  -1.0341783   57414.309
  16374.914   1.3470783  -1.0348715   57595.129
  16378.111   1.3445982  -1.0349911   57780.922
  16381.488   1.3432154  -1.0358998    57852.68
  16384.689   1.3423329  -1.0364216    57987.41
  16388.068   1.3418996  -1.0370729   58075.109
  16391.271    1.340197  -1.0367903   58512.777
  16394.656     1.33835  -1.0375983   58730.414
  16398.039   1.3366637  -1.0385448    58747.02
  16401.424   1.3352381  -1.0390271   58949.598
  16404.813   1.3327527  -1.0395843   58789.145
  16408.199   1.3298546  -1.0403754   59209.656
  16411.590   1.3270961  -1.0407487   59164.141
  16415.160   1.3260837  -1.0417906   59511.594
  16418.553   1.3253531  -1.0422023   59604.016
  16422.127    1.324173  -1.0423279    59511.41
  16425.521    1.323089  -1.0427037    59634.77
  16429.098   1.3226414  -1.0437098   60276.102
  16432.676   1.3242154  -1.0445075   60096.398
  16436.254   1.3249313  -1.0448947   60176.668
  16439.834   1.3247948  -1.0459038   60577.906
  16443.416   1.3221388  -1.0458554   60649.113
  16447.180   1.3197744  -1.0464905   60748.293
  16450.766   1.3179807  -1.0474717   61161.438
  16454.354   1.3162955  -1.0478864   61329.551
  16458.121   1.3153489  -1.0485588   61318.637
  16461.891    1.314234  -1.0494583   61598.691
  16465.662   1.3121948  -1.0500351   61430.715
  16469.438   1.3106498  -1.0505043   61682.707
  16473.211   1.3102998   -1.051255   61703.668
  16476.988   1.3096357  -1.0515397   61886.602
  16480.768    1.307622  -1.0521036     61996.5
  16484.549    1.303984  -1.0529707   61997.371
  16488.510   1.3005252  -1.0545924   62401.211
  16492.295   1.2971102  -1.0550806    62537.02
  16496.260   1.2935756  -1.0550736   62969.797
  16500.229   1.2904056  -1.0562279   62578.543
  16504.199   1.2885225  -1.0571907   62929.258
  16508.172    1.287655  -1.0576023   62798.945
  16512.145   1.2888685  -1.0583745   62824.598
  16516.121   1.2898647  -1.0589458   63174.223
  16520.100   1.2904751  -1.0593403   63161.816
  16524.080   1.2897198  -1.0603406   63651.379
  16528.242   1.2888991  -1.0611706    63743.91
  16532.227   1.2871144  -1.0621592    63680.41
  16536.393   1.2839676  -1.0617706   63959.883
  16540.563   1.2820933  -1.0629334    64239.32
  16544.734   1.2797093   -1.063845    64437.73
  16548.906   1.2755333  -1.0641248   63971.109
  16553.084   1.2730497  -1.0650033   64325.457
  16557.262   1.2710108   -1.065147   64235.773
  16561.441   1.2701196  -1.0660656   64793.063
  16565.807   1.2687844  -1.0667522   64733.316
  16569.990   1.2678283  -1.0676549   64868.543
  16574.357   1.2674446  -1.0678469   65054.734
  16578.549   1.2655076  -1.0685643   65181.898
  16582.922   1.2636815  -1.0693128   65188.031
  16587.297   1.2624076  -1.0697978   65682.133
  16591.674   1.2609892  -1.0710914   65498.203
  16596.055   1.2589735  -1.0715342   65395.246
  16600.438   1.2572071  -1.0724624   66138.258
  16604.822   1.2549639  -1.0732752   65857.234
  16609.393    1.252694  -1.0748793    66429.18
  16613.783   1.2492838   -1.075604   66231.102
  16618.357    1.246218   -1.076272   66622.984
  16622.754   1.2442094   -1.076737   66818.844
  16627.332   1.2440857  -1.0771192   67056.672
  16631.916   1.2410805  -1.0775016   67159.461
  16636.502   1.2402664  -1.0786871   67066.227
  16641.090   1.2401248  -1.0797053   67100.961
  16645.682    1.239606  -1.0811728   67227.664
  16650.273   1.2374333  -1.0814588   67270.336
  16655.053   1.2355263   -1.082431   67374.977
  16659.652   1.2335214  -1.0828879   67942.586
  16664.254    1.231074  -1.0834554   67566.172
  16669.043   1.2293458  -1.0840971   67478.719
  16673.832   1.2291846  -1.0856345   67965.234
  16678.625   1.2274939  -1.0864872   67940.727
  16683.420   1.2249059  -1.0871898    67974.18
  16688.221   1.2224675  -1.0879843   68193.609
  16693.023   1.2202427  -1.0890495   68155.008
  16697.828    1.218675  -1.0899707   68492.367
  16702.635   1.2154714  -1.0899776   68614.703
  16707.445   1.2127247  -1.0903912   68444.008
  16712.445   1.2109242  -1.0920007   68922.281
  16717.260   1.2084527  -1.0928262   68444.523
  16722.264   1.2063647  -1.0931376   68455.734
  16727.271   1.2043899  -1.0940735   68540.914
  16732.281   1.2034925  -1.0945734   68546.063
  16737.295   1.2028489  -1.0951001   68768.188
  16742.313    1.201736  -1.0962521   68455.273
  16747.332   1.1997702  -1.0974694   68579.328
  16752.355   1.1976788  -1.0984203   68614.359
  16757.381    1.195573  -1.0992869   68664.352
  16762.596   1.1923116   -1.099863    68578.32
  16767.629   1.1887526  -1.1004045   68537.258
  16772.852   1.1866771   -1.101446   68751.156
  16777.889   1.1830621  -1.1014443   68319.031
  16783.117   1.1831913  -1.1027505   68910.875
  16788.348    1.180511  -1.1030794   69141.688
  16793.584   1.1789753  -1.1046441   69131.469
  16798.822   1.1764854  -1.1052421   68870.219
  16804.063   1.1747869  -1.1059019   69139.938
  16809.309   1.1721746  -1.1065288   68902.633
  16814.744   1.1703566  -1.1076191   69107.289
  16819.996    1.169779  -1.1091195   69251.914
  16825.438   1.1670869  -1.1097387   69066.516
  16830.697   1.1653297  -1.1105275   69305.078
  16836.146   1.1630038  -1.1113514   68936.617
  16841.600   1.1610679  -1.1119655   69158.125
  16847.059   1.1584984  -1.1128477   68958.594
  16852.330   1.1563372  -1.1135387   69188.039
  16857.982   1.1540427  -1.1144541   68918.453
  16863.451   1.1525243   -1.115304   69177.836
  16868.922   1.1508113   -1.116675   69394.188
  16874.396   1.1477172  -1.1173224   68952.508
  16880.064   1.1443764  -1.1170259   68963.797
  16885.547   1.1421793  -1.1179576   69241.055
  16891.223   1.1411247  -1.1195445   69480.289
  16896.711   1.1386055  -1.1196882   69354.484
  16902.396   1.1365233  -1.1207755   69249.656
  16908.082   1.1362018   -1.122799   69350.789
  16913.773   1.1333834  -1.1227148   69318.898
  16919.469    1.131597  -1.1234481   69478.969
  16925.166   1.1297698  -1.1244677   69431.016
  16930.869   1.1281602  -1.1259272   69228.031
  16936.576   1.1262209  -1.1271059   69274.016
  16942.287   1.1247088  -1.1276158   69422.961
  16948.191   1.1223412   -1.128867   69477.883
  16953.910   1.1189594  -1.1289801   69075.781
  16959.822   1.1162842   -1.129745   69102.641
  16965.740   1.1154117  -1.1318852   69613.469
  16971.471   1.1126171  -1.1316637   69535.266
  16977.396   1.1097968   -1.132502   69364.031
  16983.326   1.1140599  -1.1338163   69803.773
  16989.260   1.1061973  -1.1343802   69432.477
  16995.197   1.1049856   -1.135777   69475.156
  17001.332    1.102615  -1.1368451   69391.797

File: data/Sr/SrZrSi2O7_15K_03.xdi
# XDI/1.0 EXAFS Data Collector 1.1 AD.RGN
# Column.1: energy eV
# Column.2: mutrans
# Column.3: murefer
# Column.4: i0
# Beamline.name: SSRL 4-3 (?)
# Detector.I0: N2 15cm
# Detector.I1: N2+Ar 30cm
# Detector.I2: Ar
# Element.edge: K
# Element.symbol: Sr
# Mono.d_spacing: 1.920128
# Mono.name: Si(220)
# Mono.notes: (?) unfocussed, detuned 50%, clockwise at E=16300eV
# Sample.formula: SrZrSi2O7
# Sample.name: SrZrSi2O7
# Sample.prep: powder
# Sample.reference: SrCO3
# Sample.temperature: 15K
# Scan.start_time: 1997-03-18 11:11:52
# ///
#    Note: mono d_spacing is nominal!
#-------------
#   energy   mutrans      murefer      i0
  15700.043  0.45586998   -1.057102   38937.602
  15709.991  0.45367806  -1.0588212   38411.602
  15719.954  0.45163393  -1.0608994   37899.602
  15729.931  0.44944063  -1.0628009   37410.602
  15739.919  0.44861581  -1.0640292   36748.602
  15749.921  0.44499053  -1.0667376   36821.602
  15759.935  0.44305123  -1.0684741   36298.602
  15769.963  0.44086349  -1.0705978   35998.602
  15780.002   0.4383426  -1.0727121   35726.602
  15790.057  0.43679961  -1.0744153   35236.602
  15799.958  0.43469952  -1.0764319   34847.602
  15810.037  0.43270888  -1.0784148   34454.602
  15819.965  0.43062925  -1.0803742   34124.602
  15830.071   0.4284398  -1.0823534   33747.602
  15840.023  0.42663048  -1.0842107   33352.602
  15849.989  0.42496314   -1.086112   32989.602
  15859.968  0.42241671  -1.0884747     32661.6
  15869.959  0.42100175   -1.090239     32205.6
  15879.964  0.41919417  -1.0922394     31902.6
  15889.980  0.41676068  -1.0943886     31650.6
  15900.011  0.41496561  -1.0960926     31251.6
  15910.055  0.41335047  -1.0980441     30874.6
  15919.941  0.41103165  -1.1003266     30534.6
  15930.011  0.40964913  -1.1020371     30177.6
  15939.925    0.407833  -1.1040484     29808.6
  15950.020  0.40568535   -1.105858     29516.6
  15959.959  0.40387633  -1.1079265     29244.6
  15970.079   0.4018463  -1.1098705     28962.6
  15980.045  0.39979653  -1.1117586     28673.6
  15990.021  0.39855116  -1.1137918     28250.6
  16000.012  0.39704779  -1.1156773     27919.6
  16010.014  0.39566477   -1.117792     27567.6
  16020.030  0.39392474  -1.1195515     27310.6
  16030.059  0.39292223  -1.1214723     27016.6
  16039.929  0.39256271  -1.1233741     26759.6
  16049.982  0.39235507  -1.1250756     26484.6
  16060.049  0.39352831  -1.1267698     26023.6
  16069.959  0.39654444  -1.1285548     25779.6
  16080.051  0.40546511  -1.1291193     25473.6
  16081.248  0.40690142  -1.1292898     25430.6
  16082.448  0.40870333  -1.1292708     25363.6
  16083.646  0.41063642  -1.1292503     25397.6
  16084.846  0.41366853  -1.1294064     25214.6
  16086.215  0.41689353   -1.129149     25300.6
  16087.415  0.42154462   -1.129463     25139.6
  16088.613  0.42605022   -1.129505     25055.6
  16089.813  0.43166861  -1.1294119     25093.6
  16091.013  0.43880376  -1.1295142     25023.6
  16092.214  0.44825917  -1.1292108     25112.6
  16093.586  0.46357131  -1.1289414     25110.6
  16094.785  0.48205475  -1.1290406     25057.6
  16095.986  0.51330131  -1.1293786     25047.6
  16097.187  0.56008346  -1.1300652     24916.6
  16098.387  0.63204981  -1.1308878     24954.6
  16099.588   0.7216325  -1.1320481     24918.6
  16100.962  0.86022037  -1.1318168     24741.6
  16102.162   1.0023068  -1.1266971     24685.6
  16103.364   1.1484192  -1.1136445     24788.6
  16104.565   1.3079834  -1.0889446     24834.6
  16105.769   1.4515419  -1.0562943     24586.6
  16106.970   1.5945048  -1.0163822     24685.6
  16108.173   1.7117136 -0.98234652     24620.6
  16109.547   1.8061089 -0.94551483     24580.6
  16110.750   1.8299442 -0.91760372     24481.6
  16111.952   1.8045211 -0.90609334     24462.6
  16113.155   1.7504284  -0.9099575     24475.6
  16114.359   1.6952655 -0.91896194     24360.6
  16115.563    1.637117 -0.93204855     24454.6
  16116.767   1.5864144   -0.942323     24447.6
  16118.143   1.5314969 -0.95512868     24357.6
  16119.345    1.490952 -0.96777649     24273.6
  16120.551   1.4578594 -0.97762828     24368.6
  16121.754   1.4304852 -0.98627404     24312.6
  16122.960   1.4125816 -0.99093213     24012.6
  16124.163   1.4005585 -0.99385027     24147.6
  16125.369   1.3966617 -0.99455948     24045.6
  16126.746   1.3973787 -0.99504029     23949.6
  16127.951   1.4031351 -0.99603636     23892.6
  16129.157   1.4100525 -0.99611874     23894.6
  16130.362   1.4152824 -0.99559854     23834.6
  16131.568   1.4170324 -0.99495132     23818.6
  16132.774   1.4164988 -0.99389817     23661.6
  16133.980   1.4147432 -0.99175242     23887.6
  16135.188   1.4162407 -0.98918323     23828.6
  16136.568   1.4191266 -0.98624053     23901.6
  16137.773   1.4259259 -0.98337193     23702.6
  16138.981   1.4378569 -0.98129487     23738.6
  16140.188   1.4530425 -0.97883176     23571.6
  16141.396   1.4719348 -0.97524261     23563.6
  16142.603   1.4917977 -0.97167159     23649.6
  16143.812   1.5144043 -0.96921935     23535.6
  16145.020   1.5339972  -0.9670033     23384.6
  16146.400   1.5493754 -0.96508857     23365.6
  16147.607   1.5558782 -0.96471211     23380.6
  16148.817   1.5558708 -0.96533071     23304.6
  16150.024   1.5489944 -0.96638716   46572.199
  16151.062   1.5410596 -0.96731284   46470.184
  16152.271    1.529069 -0.96855357   46488.137
  16153.481   1.5180063 -0.97062746   46291.063
  16154.517   1.5093079 -0.97204348   46074.953
  16155.727   1.4995066 -0.97347988   46148.816
  16156.937   1.4904101 -0.97449238   46111.648
  16158.146   1.4842476 -0.97639284   45862.449
  16159.528   1.4775433 -0.97899315   45997.219
  16160.740   1.4721879 -0.98103528   45858.957
  16162.122   1.4663728 -0.98317411   45686.664
  16163.334   1.4619587 -0.98519446   45604.344
  16164.718   1.4565067 -0.98730921   45555.988
  16166.102   1.4523983 -0.98888891   45392.605
  16167.486   1.4479665 -0.99013812   45402.191
  16168.871   1.4435102 -0.99148561   45341.746
  16170.257   1.4384547 -0.99255149    45561.27
  16171.642   1.4332327 -0.99379244   45161.762
  16173.200   1.4257344 -0.99454098   45258.227
  16174.586    1.419086 -0.99462966   45343.656
  16176.146   1.4131344 -0.99420014   45367.059
  16177.705   1.4072477 -0.99366967    45346.43
  16179.265   1.4006004  -0.9933265    45565.77
  16180.825   1.3972933 -0.99214858   45921.078
  16182.386    1.396445 -0.99063879   46096.355
  16183.946   1.3984685 -0.98979765   46602.605
  16185.680   1.4042047   -0.989186    46442.82
  16187.242   1.4107997 -0.98800368   46475.008
  16188.977   1.4195777 -0.98797337   46702.164
  16190.539   1.4281479 -0.98837954   46761.289
  16192.275    1.436741 -0.98886728   46524.383
  16194.011   1.4436562 -0.98905697   46566.445
  16195.748   1.4486065 -0.98915732   46983.477
  16197.485   1.4539576 -0.98944568    46767.48
  16199.396   1.4571192 -0.98982185   46630.449
  16201.134   1.4567461 -0.98977254   46791.391
  16203.046   1.4539582 -0.99009266   46877.301
  16204.785   1.4498671 -0.99017793    46611.18
  16206.698   1.4451831 -0.99026226   46620.027
  16208.612   1.4400618 -0.99059958   46695.848
  16210.525   1.4361783 -0.99147875   46831.633
  16212.439   1.4319113 -0.99276327   46788.391
  16214.355   1.4271121 -0.99417597   47057.117
  16216.271   1.4229649 -0.99557546   46850.809
  16218.360   1.4185467 -0.99677496   47227.473
  16220.276   1.4155134 -0.99754963   47159.109
  16222.367   1.4128767 -0.99936866   47203.711
  16224.459   1.4094978  -1.0009249   47376.281
  16226.551   1.4050555  -1.0012002   47247.824
  16228.644   1.4005882  -1.0013829   47337.336
  16230.738   1.3960155  -1.0022614   47613.816
  16232.832   1.3919185  -1.0027529   47527.266
  16234.925   1.3888519  -1.0033518   47613.684
  16237.194   1.3859766  -1.0035703    47748.07
  16239.290   1.3838829  -1.0038746   47974.426
  16241.561   1.3817955  -1.0040902   47980.754
  16243.832   1.3787707  -1.0039171   48295.051
  16246.104   1.3773757  -1.0039423   48107.313
  16248.377    1.375545  -1.0036305   48492.547
  16250.650   1.3769709  -1.0043075   48258.754
  16252.925   1.3789859  -1.0039635   48651.926
  16255.199   1.3815896  -1.0030895   48681.066
  16257.649   1.3862713  -1.0038426    48799.18
  16259.925   1.3896337  -1.0039671   49029.258
  16262.377   1.3950422  -1.0047139   48816.309
  16264.830   1.4001513   -1.005089   49270.328
  16267.282   1.4060245  -1.0056572   49190.316
  16269.737   1.4106302   -1.006534   49336.273
  16272.192   1.4126594  -1.0059539   49400.203
  16274.646   1.4132734  -1.0066001   49320.098
  16277.279   1.4114786  -1.0073461   49592.965
  16279.736   1.4076091   -1.007959   49695.801
  16282.369   1.4008277  -1.0074662   49684.605
  16284.828   1.3946644  -1.0082837   49887.379
  16287.463   1.3878291  -1.0091208   50148.121
  16290.099   1.3815612   -1.009887   50136.832
  16292.735   1.3749644  -1.0106165   50419.516
  16295.373   1.3692074  -1.0116693   50424.164
  16298.013   1.3642086  -1.0123726   50527.785
  16300.827   1.3607889  -1.0136148   50654.375
  16303.468   1.3586161  -1.0141517   51083.934
  16306.286   1.3575681  -1.0144844   50908.461
  16309.104   1.3566563  -1.0147389   51174.957
  16311.748    1.357749  -1.0155962   51252.426
  16314.567   1.3596835  -1.0159332   51454.859
  16317.388    1.363802  -1.0158608   51524.266
  16320.211   1.3668356  -1.0162335   51670.641
  16323.212   1.3706243  -1.0167517   52009.984
  16326.035   1.3738851  -1.0175049   51928.297
  16328.861   1.3743109  -1.0179651   52362.578
  16331.863   1.3719566  -1.0184032   52417.832
  16334.867   1.3678956  -1.0187591   52536.051
  16337.696   1.3640306  -1.0191217   52412.242
  16340.703   1.3604528  -1.0195714   52802.402
  16343.710   1.3581114  -1.0203321   52877.531
  16346.719   1.3564897  -1.0208116   53067.629
  16349.905   1.3558417  -1.0217106   53502.695
  16352.918   1.3553064  -1.0228994   53477.734
  16355.929   1.3538975  -1.0233904   53533.738
  16359.119   1.3523878  -1.0241248   53734.715
  16362.312   1.3508935  -1.0248662    53962.66
  16365.326   1.3502392  -1.0244873    54115.57
  16368.521   1.3493464  -1.0253141   54220.457
  16371.717   1.3477751  -1.0262252   54461.309
  16374.914   1.3445116  -1.0267656   54620.129
  16378.111   1.3418228  -1.0275776   54846.922
  16381.488   1.3405108  -1.0283834    54830.68
  16384.689   1.3392923  -1.0282005    54693.41
  16388.068   1.3382743  -1.0284009   54853.109
  16391.271   1.3374485  -1.0296803   55243.777
  16394.656   1.3361648  -1.0304664   55330.414
  16398.039   1.3349541  -1.0317026    55470.02
  16401.424   1.3325278  -1.0321124   55901.598
  16404.813   1.3307052  -1.0329558   55638.145
  16408.199   1.3286023  -1.0337284   55816.656
  16411.590   1.3267915  -1.0337335   56014.141
  16415.160   1.3234742  -1.0341722   56208.594
  16418.553   1.3222268  -1.0343914   56334.016
  16422.127      1.3221  -1.0356696    56458.41
  16425.521   1.3201967  -1.0358875    56751.77
  16429.098   1.3196437  -1.0359326   56825.102
  16432.676   1.3209398  -1.0370062   57108.398
  16436.254   1.3215553  -1.0373737   57180.668
  16439.834   1.3216783  -1.0380243   57205.906
  16443.416   1.3200269  -1.0392744   57515.113
  16447.180   1.3171135  -1.0399099   57593.293
  16450.766   1.3152969  -1.0405892   57845.438
  16454.354   1.3136288  -1.0410052   58030.551
  16458.121     1.31235  -1.0417775   57921.637
  16461.891   1.3104309  -1.0419608   58131.691
  16465.662   1.3090292  -1.0425621   58159.715
  16469.438   1.3082657  -1.0435539   58764.707
  16473.211   1.3076395  -1.0443955   58607.668
  16476.988   1.3075859  -1.0450789   58783.602
  16480.768    1.305889  -1.0456393     58803.5
  16484.549   1.3022921  -1.0458108   59053.371
  16488.510      1.2985  -1.0467909   58981.211
  16492.295   1.2951282  -1.0476922    59094.02
  16496.260   1.2916872  -1.0486216   59466.797
  16500.229   1.2878178  -1.0486494   59520.543
  16504.199   1.2849827  -1.0490152   59580.258
  16508.172   1.2852037  -1.0499544   59723.945
  16512.145   1.2863958  -1.0508748   60164.598
  16516.121   1.2866562  -1.0511187   60162.223
  16520.100   1.2880887  -1.0518796   60030.816
  16524.080   1.2906376  -1.0529651   60536.379
  16528.242   1.2867245   -1.054645    60429.91
  16532.227   1.2846563  -1.0549989    60763.41
  16536.393   1.2822746   -1.055348   61158.883
  16540.563   1.2809148  -1.0564304    61071.32
  16544.734   1.2780885  -1.0575178    61048.73
  16548.906   1.2734558  -1.0569216   61019.109
  16553.084   1.2718923  -1.0589681   61211.457
  16557.262   1.2707528  -1.0600404   61446.773
  16561.441   1.2684267  -1.0602392   61569.063
  16565.807   1.2672681  -1.0608785   61446.316
  16569.990   1.2669371  -1.0619981   61633.543
  16574.357   1.2662191  -1.0624708   61920.734
  16578.549   1.2654618  -1.0633874   62126.898
  16582.922   1.2633988  -1.0635861   62138.031
  16587.297   1.2625988  -1.0641827   62828.133
  16591.674   1.2602183  -1.0647971   62482.203
  16596.055   1.2587326  -1.0662661   62397.246
  16600.438   1.2557271  -1.0664282   62428.254
  16604.822   1.2535879  -1.0671257   62803.234
  16609.393   1.2506297  -1.0681012   62548.184
  16613.783   1.2478376  -1.0688857   63053.102
  16618.357   1.2446773  -1.0697755   62815.988
  16622.754   1.2415157  -1.0695666   62859.844
  16627.332   1.2400773  -1.0704148   62969.668
  16631.916   1.2383395  -1.0704106   63132.465
  16636.502   1.2382504  -1.0720158    63540.23
  16641.090    1.237749  -1.0730236   63455.961
  16645.682   1.2370472  -1.0737689   63627.664
  16650.273   1.2351599  -1.0748051   63527.336
  16655.053   1.2336574  -1.0758798    63811.98
  16659.652   1.2316866  -1.0763579    63801.59
  16664.254   1.2290027   -1.076942   63629.168
  16669.043   1.2272693  -1.0776316   63718.719
  16673.832   1.2253934  -1.0778491   63863.238
  16678.625   1.2238749   -1.078616   63995.727
  16683.420    1.222737  -1.0802104   64291.184
  16688.221   1.2198832   -1.080561   64427.609
  16693.023   1.2163266  -1.0807322   64200.004
  16697.828   1.2146865  -1.0822011   64557.371
  16702.635   1.2125953  -1.0834202   64658.703
  16707.445   1.2095659  -1.0836513   64856.008
  16712.445   1.2070358  -1.0846953   64669.281
  16717.260   1.2039666  -1.0851169   64471.523
  16722.264   1.2038269  -1.0872649   64842.734
  16727.271   1.2020549   -1.087579   64807.914
  16732.281   1.2012562  -1.0881693   65042.066
  16737.295   1.1998316  -1.0886584   64823.184
  16742.313   1.1993176  -1.0899674   65214.273
  16747.332   1.1980914  -1.0913209   65349.332
  16752.355   1.1963831  -1.0930508   65002.359
  16757.381   1.1933329  -1.0933626   64866.355
  16762.596    1.189695  -1.0937112    65162.32
  16767.629   1.1859355  -1.0941309   65077.254
  16772.852   1.1832757  -1.0944477    65037.16
  16777.889   1.1809526  -1.0951431   64569.035
  16783.117   1.1814137  -1.0966818   65571.875
  16788.348   1.1798718  -1.0973575   65550.688
  16793.584   1.1766037   -1.097699   65192.469
  16798.822   1.1752632  -1.0988569   65291.223
  16804.063   1.1740281  -1.1000725   65486.941
  16809.309   1.1720018  -1.1010419   65384.629
  16814.744   1.1694824  -1.1015467   65369.289
  16819.996    1.168181    -1.10312   65310.918
  16825.438   1.1657192  -1.1030238   65696.516
  16830.697   1.1614351  -1.1025123   65429.082
  16836.146   1.1592685  -1.1040408   65332.617
  16841.600   1.1586913  -1.1051593   65378.121
  16847.059   1.1566452  -1.1050855   65632.594
  16852.330   1.1547458  -1.1062901   65616.039
  16857.982   1.1541972  -1.1066187   65643.453
  16863.451   1.1554749  -1.1076042   66009.836
  16868.922   1.1495798  -1.1088898   65956.188
  16874.396   1.1462329  -1.1099403   65716.508
  16880.064   1.1450782  -1.1115794   66161.797
  16885.547   1.1419338  -1.1117322   66016.055
  16891.223   1.1394207  -1.1125036   65793.289
  16896.711   1.1378688  -1.1133756   65824.484
  16902.396    1.136764  -1.1145661   65775.656
  16908.082   1.1341184  -1.1144605   65976.789
  16913.773   1.1328664  -1.1161457   65951.898
  16919.469   1.1295869  -1.1165131   65585.969
  16925.166     1.12744  -1.1168161   65876.016
  16930.869   1.1257274  -1.1175624   65965.031
  16936.576   1.1245936  -1.1190685   66184.016
  16942.287   1.1220322  -1.1201387   66021.961
  16948.191   1.1188707  -1.1210269   65731.883
  16953.910   1.1177295  -1.1226685   65975.781
  16959.822   1.1165932  -1.1242957   66017.641
  16965.740   1.1128175  -1.1247336   65842.469
  16971.471   1.1108662  -1.1250506   66018.266
  16977.396   1.1090688  -1.1261251   66091.031
  16983.326    1.107886  -1.1284687   65867.773
  16989.260   1.1050577   -1.127975   65941.477
  16995.197   1.1026727   -1.128192   65983.156
  17001.332   1.1006253  -1.1291331   66235.797

File: data/Sr/SrZrSi2O7_rt_01.xdi
# XDI/1.0 EXAFS Data Collector 1.1 AD.RGN
# Column.1: energy eV
# Column.2: mutrans
# Column.3: i0
# Beamline.name: SSRL 4-3 (?)
# Detector.I0: N2 15cm
# Detector.I1: N2+Ar 30cm
# Element.edge: K
# Element.symbol: Sr
# Mono.d_spacing: 1.920128
# Mono.name: Si(220)
# Mono.notes: (?) unfocussed, detuned 50%, clockwise at E=16300eV
# Sample.formula: SrZrSi2O7
# Sample.name: SrZrSi2O7
# Sample.prep: powder
# Sample.reference: none
# Sample.temperature: room temperature
# Scan.start_time: 1997-03-18 18:39:16
# ///
#    Note: mono d_spacing is nominal!
#-------------
#   energy   mutrans      i0
  15700.043  0.46854181   69642.602
  15709.991  0.46906112   69440.602
  15719.954  0.46974295   69345.602
  15729.931  0.46834035   68890.602
  15739.919  0.47715841   68074.602
  15749.921  0.46551264   68756.602
  15759.935  0.46491634   68247.602
  15769.963  0.46604389   68222.602
  15780.002  0.46622756   68005.602
  15790.057  0.46407568   67660.602
  15799.958  0.46313096   67264.602
  15810.037  0.46402025   67098.602
  15819.965  0.46408999   66880.602
  15830.071  0.46787333   67092.602
  15840.023  0.46187171   66316.602
  15849.989  0.46010016   65839.602
  15859.968  0.46430885   66026.602
  15869.959  0.46258237   65604.602
  15879.964  0.46271809   65381.602
  15889.980   0.4592325   64886.602
  15900.011  0.46035055   64648.602
  15910.055  0.46095894   64505.602
  15919.941  0.46019064   64137.602
  15930.011  0.45790045   63652.602
  15939.925  0.45376859   63007.602
  15950.020  0.45513897   62920.602
  15959.959  0.45754034   62918.602
  15970.079  0.45894474   62595.602
  15980.045  0.45629479   62150.602
  15990.021  0.45526249   61862.602
  16000.012  0.45396078   61443.602
  16010.014  0.45472041   61184.602
  16020.030  0.45450291   60895.602
  16030.059  0.45469067   60481.602
  16039.929  0.45249535   59905.602
  16049.982  0.45542036   59732.602
  16060.049  0.45762101   59478.602
  16069.959  0.46208759   59022.602
  16080.051  0.47133764   58449.602
  16081.248  0.47461308   58562.602
  16082.448  0.47617675   58549.602
  16083.646  0.48005525   58644.602
  16084.846   0.4821712   58535.602
  16086.215  0.48724417   58499.602
  16087.415  0.49084484   58331.602
  16088.613  0.49627099   58333.602
  16089.813  0.50483475   58452.602
  16091.013  0.51233086   58351.602
  16092.214  0.52296739   58204.602
  16093.586  0.54058204   58124.602
  16094.785  0.56158713   58304.602
  16095.986  0.59566406   58148.602
  16097.187  0.64625143   57984.602
  16098.387  0.72432822   57980.602
  16099.588  0.82526602   57868.602
  16100.962  0.98458758   57793.602
  16102.162   1.1566361   57735.602
  16103.364   1.3409451   57650.602
  16104.565   1.5486401   57652.602
  16105.769   1.7355598   57641.602
  16106.970     1.92665   57618.602
  16108.173   2.0771916   57624.602
  16109.547   2.1931824   57549.602
  16110.750    2.224099   57507.602
  16111.952   2.1940772   57448.602
  16113.155   2.1289905   57325.602
  16114.359   2.0608791   57312.602
  16115.563   1.9845136   57238.602
  16116.767   1.9185332   57268.602
  16118.143   1.8481307   57082.602
  16119.345   1.8009538   57013.602
  16120.551   1.7649397   56918.602
  16121.754   1.7364135   57009.602
  16122.960   1.7144966   56895.602
  16124.163   1.6989815   56637.602
  16125.369   1.6964663   56762.602
  16126.746   1.6961711   56658.602
  16127.951   1.7021289   56640.602
  16129.157   1.7084667   56564.602
  16130.362   1.7171342   56455.602
  16131.568    1.722602   56367.602
  16132.774   1.7244984   56244.602
  16133.980   1.7255565   56253.602
  16135.188   1.7255881   56120.602
  16136.568   1.7308241   56138.602
  16137.773   1.7381498   56147.602
  16138.981   1.7543598   56371.602
  16140.188   1.7695954   56274.602
  16141.396   1.7899926   56092.602
  16142.603   1.8105631   55980.602
  16143.812   1.8326928   55920.602
  16145.020    1.852144   55954.602
  16146.400   1.8695565   55977.602
  16147.607   1.8758871   55843.602
  16148.817   1.8742794   55636.602
  16150.024   1.8693454    111270.2
  16151.062   1.8593943   111176.19
  16152.271   1.8484767   111067.16
  16153.481   1.8355466   110912.09
  16154.517   1.8267637   110749.01
  16155.727   1.8171028   110759.91
  16156.937   1.8078282   110546.77
  16158.146   1.8015204   110443.62
  16159.528   1.7946373   110195.45
  16160.740   1.7876948   110040.24
  16162.122   1.7811327   109870.02
  16163.334   1.7745436   109711.77
  16164.718   1.7694397    109754.5
  16166.102   1.7636634    109673.2
  16167.486   1.7579157   109597.88
  16168.871   1.7534985   109532.54
  16170.257   1.7492416   109408.18
  16171.642   1.7445961   109537.79
  16173.200    1.737981   109510.37
  16174.586   1.7330088   109465.94
  16176.146   1.7267305   109658.48
  16177.705   1.7208772   109873.99
  16179.265   1.7161359   110205.48
  16180.825   1.7126453   110541.95
  16182.386   1.7103141    110787.4
  16183.946   1.7124403   111454.82
  16185.680   1.7168505   111924.21
  16187.242   1.7229345   112499.59
  16188.977   1.7311388   112831.94
  16190.539   1.7388315   113172.27
  16192.275    1.746014   113418.57
  16194.011   1.7533107   113634.85
  16195.748   1.7593856    113825.1
  16197.485   1.7632761   113974.34
  16199.396   1.7656266   114157.55
  16201.134   1.7657686   114497.73
  16203.046    1.761682   114655.89
  16204.785   1.7579753   114947.03
  16206.698   1.7536465   115249.14
  16208.612    1.747996   115313.23
  16210.525   1.7438188    115491.3
  16212.439   1.7386057   115830.34
  16214.355   1.7348256   116238.36
  16216.271    1.730166   116499.36
  16218.360   1.7265059   116821.33
  16220.276   1.7227565   117078.28
  16222.367    1.719802    117391.2
  16224.459   1.7163869   117758.11
  16226.551   1.7131936   118074.98
  16228.644   1.7094932   118427.84
  16230.738   1.7057717   118729.67
  16232.832   1.7027996   119182.48
  16234.925   1.6998949   119453.26
  16237.194   1.6968776   119926.02
  16239.290   1.6951069   120288.76
  16241.561   1.6927148   120547.47
  16243.832   1.6904745   120974.16
  16246.104   1.6884385   121487.82
  16248.377   1.6864682   121774.46
  16250.650    1.687001   122257.08
  16252.925   1.6890945   122644.67
  16255.199   1.6910884   123102.24
  16257.649   1.6941024   123425.79
  16259.925   1.6969501   123860.31
  16262.377   1.7011063   124458.81
  16264.830   1.7052385   124853.29
  16267.282   1.7107676   125257.74
  16269.737   1.7144739   125789.17
  16272.192   1.7164359   126202.58
  16274.646   1.7154981   126833.96
  16277.279   1.7132703   127338.32
  16279.736   1.7099316   127802.66
  16282.369   1.7053066   128300.96
  16284.828   1.7005218   128738.25
  16287.463   1.6958484   129302.52
  16290.099   1.6911737   129787.76
  16292.735   1.6862745   130327.97
  16295.373   1.6820529   130647.16
  16298.013   1.6787272   131330.33
  16300.827   1.6759734   131751.48
  16303.468   1.6733864   132537.59
  16306.286   1.6716434    133026.7
  16309.104   1.6710488   133698.77
  16311.748   1.6707137   134340.83
  16314.567   1.6708648   135047.84
  16317.388   1.6719069   135545.86
  16320.211   1.6743249   136231.83
  16323.212   1.6757404    136921.8
  16326.035   1.6763457   137485.72
  16328.861   1.6764928   138061.64
  16331.863   1.6759321   138603.52
  16334.867   1.6744906   139139.37
  16337.696    1.672088   139773.22
  16340.703   1.6690352   140248.03
  16343.710   1.6670514   140831.83
  16346.719   1.6652469   141469.59
  16349.905   1.6625801   142087.34
  16352.918   1.6619792   142632.06
  16355.929   1.6610396   143274.75
  16359.119   1.6588341   143954.42
  16362.312   1.6575528   144512.08
  16365.326   1.6561433    145300.7
  16368.521    1.654467    145995.3
  16371.717   1.6531293   146438.87
  16374.914   1.6514963   147275.44
  16378.111   1.6496059   148106.97
  16381.488   1.6482915   148786.47
  16384.689   1.6471918   149391.95
  16388.068   1.6461521   150025.42
  16391.271   1.6449853   150575.86
  16394.656   1.6434227   151199.27
  16398.039   1.6415646   151692.66
  16401.424   1.6406529   152343.03
  16404.813   1.6382471   152866.36
  16408.199   1.6357958   153594.69
  16411.590   1.6337846   154334.98
  16415.160   1.6329794   154900.25
  16418.553   1.6320425    155474.5
  16422.127    1.630474   156091.72
  16425.521   1.6286258   156626.92
  16429.098   1.6280753   157399.09
  16432.676   1.6277087   157924.25
  16436.254   1.6270079   158599.37
  16439.834   1.6260042   159133.48
  16443.416   1.6249068   159742.58
  16447.180   1.6235193   160389.62
  16450.766   1.6226016   160932.67
  16454.354   1.6210511   161498.67
  16458.121   1.6198865   161816.66
  16461.891   1.6186623   162325.62
  16465.662   1.6171827   162695.56
  16469.438   1.6154199   163495.48
  16473.211   1.6142101   164096.37
  16476.988   1.6126389   164450.25
  16480.768   1.6110781   165410.09
  16484.549   1.6086889   165673.92
  16488.510    1.606577   166559.72
  16492.295   1.6040671   167319.48
  16496.260   1.6020455   167615.25
  16500.229   1.5998899   168455.97
  16504.199   1.5983806   168936.67
  16508.172   1.5971826   169443.36
  16512.145   1.5961278   170249.02
  16516.121   1.5957169   170733.64
  16520.100    1.594181   170951.25
  16524.080   1.5927224   171770.84
  16528.242   1.5909826   172568.41
  16532.227   1.5895811   173028.94
  16536.393   1.5879542   173590.45
  16540.563   1.5858773   173909.95
  16544.734   1.5839802   174804.42
  16548.906   1.5820043   175354.86
  16553.084   1.5799376   175818.28
  16557.262   1.5782204   176553.69
  16561.441   1.5764205   176976.06
  16565.807   1.5752271   177542.41
  16569.990   1.5740482   178075.73
  16574.357   1.5723895   178512.03
  16578.549   1.5712858   179204.31
  16582.922   1.5693164   180017.56
  16587.297   1.5675085    180788.8
  16591.674   1.5656869   181396.02
  16596.055   1.5639416   181861.19
  16600.438   1.5620802   182126.36
  16604.822   1.5600389   182661.48
  16609.393   1.5579172   183558.61
  16613.783   1.5560545   183659.69
  16618.357   1.5539079   184383.77
  16622.754      1.5519    184817.8
  16627.332    1.550062   185129.83
  16631.916   1.5484148   185672.81
  16636.502   1.5464927    186382.8
  16641.090   1.5449349   186580.73
  16645.682   1.5433657   187032.66
  16650.273   1.5416575   187540.56
  16655.053    1.539663   188029.44
  16659.652   1.5385589    187826.3
  16664.254   1.5364132   188585.12
  16669.043    1.534742   188482.94
  16673.832   1.5328355   189595.72
  16678.625   1.5306109   190060.47
  16683.420   1.5287151    190483.2
  16688.221   1.5269076   190947.92
  16693.023   1.5251391   191394.61
  16697.828   1.5230486   191598.28
  16702.635   1.5210952   192274.92
  16707.445   1.5187612   192664.53
  16712.445   1.5166814   193182.12
  16717.260    1.514768    193437.7
  16722.264   1.5133635   193926.25
  16727.271   1.5113489   194230.77
  16732.281   1.5091806   194616.27
  16737.295   1.5074331   194841.75
  16742.313   1.5054111    195467.2
  16747.332   1.5038042   195801.62
  16752.355   1.5019542   196136.03
  16757.381   1.4997932   196474.41
  16762.596   1.4973005   196990.77
  16767.629   1.4953897   196757.11
  16772.852   1.4935619   197470.41
  16777.889   1.4922798    196829.7
  16783.117   1.4892036   197939.97
  16788.348   1.4874859    198608.2
  16793.584    1.485291   198723.42
  16798.822   1.4834377   198966.61
  16804.063   1.4819195   199252.78
  16809.309   1.4801462   199222.92
  16814.744   1.4778121   199611.05
  16819.996    1.476137   200014.14
  16825.438   1.4738867   200125.22
  16830.697   1.4717462   200570.27
  16836.146   1.4696423    200902.3
  16841.600   1.4681687    201328.3
  16847.059   1.4657828   201278.28
  16852.330   1.4636805   202036.23
  16857.982   1.4615417   201950.17
  16863.451   1.4590701   201951.08
  16868.922   1.4570169   202399.97
  16874.396   1.4553545   202753.83
  16880.064   1.4534205   202635.66
  16885.547   1.4510159   203040.47
  16891.223   1.4490516   202786.27
  16896.711   1.4467506   203012.03
  16902.396    1.444657   203226.78
  16908.082   1.4423855    203589.5
  16913.773   1.4402641   203946.19
  16919.469   1.4383523   203727.86
  16925.166   1.4361835   203793.52
  16930.869   1.4342275   203389.14
  16936.576   1.4317778   203818.73
  16942.287   1.4296505   203525.31
  16948.191    1.427493   203125.87
  16953.910   1.4246756   203499.41
  16959.822   1.4227977   203620.91
  16965.740   1.4206869   203126.39
  16971.471   1.4188916   203196.86
  16977.396   1.4167944    203085.3
  16983.326   1.4140219    202712.7
  16989.260   1.4117127   202828.09
  16995.197   1.4095003   203141.45
  17001.332   1.4076041    203193.8
