Repository: XraySpectroscopy/XASDataLibrary

The XAS Data Library is designed to hold X-ray Absorption Spectra (EXAFS
and XANES) using an SQLite database, with array data encoded using JSON.
The principle goal for the library is as a proposed standard for storing
and exchanging XAS data. The implementation here is intended for initial
reference and comments. 

The idea is provide a format and set of tools for managing Libraries of
XAFS Data, and to be able to share these libraries between different
researchers and different analysis programs.  As the the base format of the
library will be created with SQLite, the SQL syntax and any third party
software that can use SQL and SQLite will be able to explore the data in
the format.  In addition, reference implementations of programmatically
interecting with the library will be provided.  

Ideally, a stand-alone GUI Data Browser and an on-line Library will be
built upon such a format.

See http://xafs.org/XasDataLibrary for additional information.


--Matt Newville  18-Feb-2011

File: data/S/CaSO4_rt_01.xdi
#XDI/1.1  GSE/1.0
# Column.1: energy eV
# Column.2: ifluor
# Column.3: i0
# Scan.end_time: 2013-07-29 21:00:53
# Scan.start_time: 2013-07-29 20:51:06
# Element.symbol:  S
# Element.edge:  K
# Mono.d_spacing:  3.13477
# Mono.name: Si 111
# Sample.formula: CaSO4
# Sample.name: calcium sulfate, gypsum
# Sample.prep: powder on halogen-free tape
# Sample.temperature: room temperature
# Facility.Name:  APS
# Beamline.Name:  13-ID-E
# Beamline.xray_source:  3.6cm undulator
# Beamline.I0: He, 200 cm
# Beamline.If: 4-element SDD (Vortex ME-4)
# ScanParameters.ScanType: xafs
# ScanParameters.E0: 2472.000
# ScanParameters.Start: Scan.Member: Value
# ScanParameters.E0: 2472.00
# ScanParameters.Legend: Start       Stop       Step       Npts       Time   Kspace?
# ScanParameters.Region1: 2450.0     2468.0     1.0000     19.000     2.0000   0
# ScanParameters.Region2: 2468.0     2500.0    0.20000     161.00     2.0000   0
# ScanParameters.Region3: 2500.0     2550.0     1.0000     51.000     2.0000   0
#-------------------------
#  energy  ifluor  i0
    2449.999     20567.7612    312776.00
    2451.000     21109.0910    315254.00
    2452.001     20942.9240    318488.00
    2453.001     20527.2785    326441.00
    2454.000     20592.2570    327796.00
    2455.000     20372.9746    330627.00
    2455.999     20377.2072    332906.00
    2456.999     19940.9497    335580.00
    2458.001     20110.2213    338690.00
    2459.000     19783.3629    341330.00
    2460.000     19729.5734    342659.00
    2461.000     19731.7247    343717.00
    2462.000     19175.4219    344589.00
    2463.000     19492.0068    347790.00
    2464.000     18945.0652    350281.00
    2465.000     19123.0997    350516.00
    2466.000     19048.2397    351883.00
    2467.000     18949.8000    354108.00
    2468.000     19061.2080    357664.00
    2468.201     18875.1788    358928.00
    2468.400     18864.9725    358589.00
    2468.601     18833.7395    359667.00
    2468.800     18987.9138    361088.00
    2469.001     18863.0268    361104.00
    2469.200     18671.8878    362253.00
    2469.402     18518.2490    362804.00
    2469.600     18464.0904    362966.00
    2469.800     18951.2258    362697.00
    2470.000     18565.8284    363147.00
    2470.200     18491.8648    364097.00
    2470.400     18511.8021    364544.00
    2470.600     18443.2619    364080.00
    2470.800     18693.0996    363538.00
    2471.001     18937.4409    364994.00
    2471.199     19008.7166    364783.00
    2471.400     19387.1684    367324.00
    2471.601     19896.0898    367264.00
    2471.801     20319.1636    367996.00
    2472.000     21110.5249    367559.00
    2472.202     21832.2813    367985.00
    2472.398     22435.4055    367453.00
    2472.599     23385.5178    371668.00
    2472.800     23129.1656    370732.00
    2473.000     22483.3576    370077.00
    2473.199     22620.5752    370209.00
    2473.400     22839.5001    370555.00
    2473.600     22952.2393    370212.00
    2473.800     22603.0190    371007.00
    2474.000     22644.7843    371330.00
    2474.200     22461.4028    372157.00
    2474.399     22679.0146    371926.00
    2474.601     22104.2196    372215.00
    2474.801     22329.8917    371532.00
    2475.000     22152.2665    372684.00
    2475.199     21985.6506    373506.00
    2475.400     21863.6648    373435.00
    2475.600     22171.1009    373797.00
    2475.800     22076.3314    373874.00
    2476.000     22403.8139    373242.00
    2476.201     23059.7714    373631.00
    2476.401     23287.1997    374218.00
    2476.599     23522.3493    374734.00
    2476.800     24032.9244    375014.00
    2477.000     24184.0452    374676.00
    2477.200     25429.7851    374144.00
    2477.400     26012.0392    374210.00
    2477.600     26539.5338    374317.00
    2477.801     27708.2531    374901.00
    2478.000     28236.6670    375535.00
    2478.200     29154.7141    374303.00
    2478.401     30635.4542    373643.00
    2478.600     32276.6580    374092.00
    2478.800     34765.7643    372816.00
    2479.000     37274.9999    373714.00
    2479.200     40999.7300    373725.00
    2479.400     46169.9345    374464.00
    2479.600     53132.9077    373271.00
    2479.800     63801.3013    371791.00
    2480.001     80720.8912    370604.00
    2480.200    107611.2399    371715.00
    2480.399    143584.0109    372367.00
    2480.599    187584.2192    372704.00
    2480.801    231665.2381    373108.00
    2481.000    269155.4263    371820.00
    2481.199    296183.0681    374727.00
    2481.399    309631.8107    367939.00
    2481.600    313961.6864    377579.00
    2481.801    307686.7118    376997.00
    2482.000    289078.9409    376603.00
    2482.201    253837.2614    376237.00
    2482.400    206831.6338    376593.00
    2482.600    159819.4202    376636.00
    2482.801    122238.6607    377177.00
    2483.000     98297.3638    375808.00
    2483.200     83902.5898    376220.00
    2483.401     76994.5917    375524.00
    2483.601     75191.6453    373307.00
    2483.801     77851.3236    371743.00
    2484.000     82679.7078    371254.00
    2484.199     89312.0886    369320.00
    2484.399     97733.2083    368333.00
    2484.600    101549.8247    365451.00
    2484.800    102872.5073    362511.00
    2485.000     98885.5587    360592.00
    2485.200     91868.2958    358782.00
    2485.400     82200.1765    355784.00
    2485.601     72420.7148    354098.00
    2485.800     64406.8040    350802.00
    2486.000     57718.8447    349113.00
    2486.201     53528.4819    347325.00
    2486.400     51249.8813    345522.00
    2486.601     49521.9517    342286.00
    2486.801     48757.9692    339178.00
    2486.998     47970.9243    336387.00
    2487.198     46759.2316    332513.00
    2487.401     45993.5849    330378.00
    2487.600     44663.1676    328432.00
    2487.801     44595.8485    325449.00
    2488.000     43850.6361    322763.00
    2488.200     44253.7698    321705.00
    2488.399     44489.2248    319377.00
    2488.601     46033.8011    315733.00
    2488.800     47901.6468    314111.00
    2489.001     49935.8912    310639.00
    2489.200     52731.5141    309842.00
    2489.400     54556.5604    306959.00
    2489.600     56823.9573    306696.00
    2489.802     58378.3872    303655.00
    2490.000     59199.4420    303425.00
    2490.200     59737.7740    300757.00
    2490.401     59680.0101    298513.00
    2490.600     60697.7643    297148.00
    2490.800     61455.0493    295824.00
    2491.000     61868.0827    294797.00
    2491.201     62819.4541    290962.00
    2491.400     64804.3383    290668.00
    2491.600     66538.5803    288127.00
    2491.800     68512.8333    285848.00
    2491.999     70370.4242    284860.00
    2492.200     71560.9247    282791.00
    2492.400     71286.6235    278602.00
    2492.600     69669.6666    275107.00
    2492.801     68379.2866    273323.00
    2493.001     66780.5584    269888.00
    2493.201     65319.2063    267992.00
    2493.399     64045.1273    264838.00
    2493.600     62902.6003    263536.00
    2493.801     61957.3647    260271.00
    2494.000     61171.2667    258886.00
    2494.199     60427.0928    256908.00
    2494.400     59259.3660    254465.00
    2494.600     57224.6955    251216.00
    2494.801     56460.8095    250989.00
    2495.000     54430.9520    248153.00
    2495.199     52624.0798    247182.00
    2495.400     50879.5645    245312.00
    2495.600     49175.4059    242857.00
    2495.799     48558.6012    240861.00
    2496.000     48208.5157    238251.00
    2496.201     49037.6489    235811.00
    2496.399     49759.0769    233989.00
    2496.600     51182.8605    232362.00
    2496.800     51965.8120    228862.00
    2497.001     53073.8402    227331.00
    2497.200     54967.0860    225942.00
    2497.401     55054.0143    222783.00
    2497.601     56609.9301    221628.00
    2497.800     56909.8384    218662.00
    2498.000     57204.3533    217375.00
    2498.201     56334.0921    215574.00
    2498.400     57300.8155    213392.00
    2498.600     56177.3979    210452.00
    2498.801     56126.0042    208571.00
    2499.001     55929.0405    206821.00
    2499.200     54323.2893    203569.00
    2499.400     53627.0438    201672.00
    2499.601     52580.8238    199706.00
    2499.800     51170.0688    197950.00
    2500.000     50435.7244    196231.00
    2501.001     92291.9047    397969.00
    2502.001     88448.4295    402657.00
    2503.001     86454.6497    407712.00
    2504.002     80299.2067    408076.00
    2505.001     74340.0732    409163.00
    2506.000     68763.8535    410342.00
    2507.000     64319.2395    410709.00
    2508.000     61321.5692    412173.00
    2509.000     60811.8053    411697.00
    2510.000     62182.9727    413071.00
    2511.001     61907.0063    413756.00
    2512.000     61411.3801    414264.00
    2513.001     61419.0595    414408.00
    2514.000     62215.8309    415790.00
    2515.001     62117.8959    413771.00
    2516.000     63753.4789    415592.00
    2516.999     64913.5605    417455.00
    2518.000     66637.0094    418314.00
    2519.000     68273.2348    422303.00
    2520.000     68649.0079    423279.00
    2520.999     69565.3638    425517.00
    2522.001     68763.4525    428548.00
    2523.000     67269.4278    428600.00
    2524.000     65366.8022    429630.00
    2525.001     64714.1906    433008.00
    2526.000     63637.2354    433223.00
    2527.000     63501.8041    433430.00
    2528.001     63521.0924    435156.00
    2529.001     63475.5843    433890.00
    2530.000     64009.5445    434635.00
    2531.001     63734.2761    432760.00
    2532.000     63395.2153    432905.00
    2533.000     62971.8672    431316.00
    2534.000     62789.7212    429695.00
    2535.001     62864.0781    428285.00
    2536.000     62635.8138    426283.00
    2537.000     62031.5182    421647.00
    2538.000     61730.4664    418938.00
    2539.000     61762.5310    416726.00
    2540.000     61830.8115    415377.00
    2541.001     62234.3620    413727.00
    2542.000     62629.3799    412956.00
    2543.000     62871.7678    411849.00
    2544.000     64604.9256    416129.00
    2545.000     64549.2075    416436.00
    2546.000     65898.1883    414759.00
    2547.000     65569.8187    410572.00
    2548.000     66568.1393    415193.00
    2549.000     67330.5905    421370.00
    2550.000     68973.3210    424146.00

File: data/S/CaS_rt_001.xdi
#XDI/1.1  GSE/2.0
# Column.1: energy eV
# Column.2: ifluor
# Column.3: i0
# Scan.end_time: 2018-02-22 14:38:05
# Scan.start_time: 2018-02-22 14:33:01
# Element.symbol:  S
# Element.edge:  K
# Mono.d_spacing:  3.13477
# Mono.name: Si 111
# Sample.formula: CaS
# Sample.name: calcium sulfide
# Sample.prep: powder on tape halogen-free tape
# Sample.temperature: room temperature
# Facility.Name:  APS
# Beamline.Name:  13-ID-E
# Beamline.xray_source:  3.6cm undulator
# Beamline.I0: He, 200 cm
# Beamline.If: 4-element SDD (Vortex ME-4)
# ScanParameters.ScanType: xafs
# ScanParameters.E0: 2472.000
# ScanParameters.Legend:  Start, Stop, Step, K-space, Time
# ScanParameters.Region1:    -25.000,   -10.000,     1.500  False  1.00
# ScanParameters.Region2:    -10.000,    15.000,     0.100  False  1.00
# ScanParameters.Region3:     15.000,    75.000,     1.500  False  1.00
#-------------------------
#  energy  ifluor  i0
    2446.998       784.10   9648067.00
    2448.497       830.11   9691054.00
    2449.998       947.14  10550493.00
    2451.498      1059.16  11093610.00
    2452.998      1141.19  11371319.00
    2454.498      1157.18  11800425.00
    2455.998      1192.18  11767567.00
    2457.499      1288.20  11738994.00
    2458.999      1363.19  11626691.00
    2460.412      1542.23  11292904.00
    2461.475      1596.23  11226333.00
    2462.012      1588.23  11153967.00
    2462.200      1735.25  11115371.00
    2462.301      1709.24  11121144.00
    2462.402      1726.25  11144135.00
    2462.502      1741.25  11132764.00
    2462.602      1903.28  11111828.00
    2462.701      1790.25  11073085.00
    2462.801      1788.26  11083952.00
    2462.901      1889.28  11093049.00
    2463.001      1858.27  11132051.00
    2463.102      1913.28  11071285.00
    2463.201      1912.28  11069974.00
    2463.301      1935.29  11035314.00
    2463.401      1917.29  11092733.00
    2463.501      2125.32  11075626.00
    2463.601      1996.30  11071441.00
    2463.701      2014.30  11058768.00
    2463.802      2052.31  11075805.00
    2463.902      2089.32  11094732.00
    2464.002      2023.30  11047725.00
    2464.101      2227.35  11084776.00
    2464.201      2268.36  11163031.00
    2464.301      2201.35  11140000.00
    2464.401      2342.37  11121073.00
    2464.502      2380.40  11161617.00
    2464.602      2341.37  11116557.00
    2464.701      2362.38  11110002.00
    2464.801      2410.40  11132358.00
    2464.901      2620.44  11110107.00
    2465.001      2501.41  11084523.00
    2465.101      2472.41  11102785.00
    2465.201      2655.45  11174977.00
    2465.301      2630.46  11219280.00
    2465.402      2716.46  11221026.00
    2465.501      2689.46  11270210.00
    2465.601      2732.46  11282889.00
    2465.702      2701.45  11214674.00
    2465.801      2819.48  11224583.00
    2465.901      2847.49  11237259.00
    2466.001      2920.51  11171032.00
    2466.101      3002.52  11209193.00
    2466.201      3133.57  11290467.00
    2466.301      3189.57  11252295.00
    2466.401      3163.57  11290314.00
    2466.502      3279.61  11308589.00
    2466.602      3385.64  11257611.00
    2466.702      3414.61  11224769.00
    2466.802      3503.64  11293472.00
    2466.902      3585.67  11314916.00
    2467.001      3705.71  11288513.00
    2467.101      3792.74  11268811.00
    2467.201      3798.74  11331232.00
    2467.301      3899.77  11292143.00
    2467.401      3943.78  11236589.00
    2467.502      4129.83  11213991.00
    2467.602      4068.81  11210535.00
    2467.701      4368.91  11238748.00
    2467.801      4429.93  11270083.00
    2467.902      4567.96  11250453.00
    2468.001      4831.03  11256124.00
    2468.101      4959.10  11272606.00
    2468.202      5064.13  11298251.00
    2468.302      5422.27  11313448.00
    2468.402      5585.34  11361221.00
    2468.501      5702.37  11350916.00
    2468.601      6006.48  11303604.00
    2468.701      6134.54  11281766.00
    2468.801      6510.69  11400513.00
    2468.902      6676.81  11452657.00
    2469.001      7018.95  11473564.00
    2469.101      7303.10  11447204.00
    2469.201      7811.30  11445944.00
    2469.301      8054.43  11387949.00
    2469.401      8467.61  11314988.00
    2469.501      9042.93  11348419.00
    2469.601      9583.27  11389926.00
    2469.701     10185.60  11387042.00
    2469.801     11154.27  11416397.00
    2469.902     11608.56  11401261.00
    2470.002     12234.02  11363934.00
    2470.101     13208.81  11418925.00
    2470.202     14602.02  11475554.00
    2470.302     16035.20  11433595.00
    2470.402     17301.41  11388185.00
    2470.502     19553.67  11355198.00
    2470.602     21861.54  11432934.00
    2470.702     24853.33  11374019.00
    2470.802     28312.63  11375694.00
    2470.901     32705.18  11409253.00
    2471.001     37657.49  11402441.00
    2471.101     42900.88  11461683.00
    2471.201     49188.53  11445751.00
    2471.301     54456.83  11424711.00
    2471.401     61112.77  11475806.00
    2471.502     67590.40  11488202.00
    2471.602     72432.52  11359791.00
    2471.702     78092.87  11453594.00
    2471.802     83837.19  11514278.00
    2471.901     88227.27  11563057.00
    2472.001     91878.56  11555854.00
    2472.102     94291.80  11528699.00
    2472.202     97078.68  11545586.00
    2472.302    100078.51  11542628.00
    2472.401    102839.82  11572166.00
    2472.502    104405.17  11582762.00
    2472.602    106156.48  11611661.00
    2472.701    107476.27  11610738.00
    2472.801    108088.57  11610852.00
    2472.902    109470.61  11610258.00
    2473.002    108913.17  11576288.00
    2473.102    109744.76  11592552.00
    2473.202    108365.98  11591090.00
    2473.302    109571.82  11626396.00
    2473.401    110116.95  11631370.00
    2473.501    109995.38  11565362.00
    2473.601    110221.80  11547426.00
    2473.702    111990.29  11578079.00
    2473.802    113136.79  11595725.00
    2473.901    114117.16  11629662.00
    2474.001    115917.11  11658097.00
    2474.101    117020.75  11658345.00
    2474.201    118062.53  11679912.00
    2474.301    117370.07  11711172.00
    2474.401    118047.64  11770964.00
    2474.501    117368.36  11740626.00
    2474.601    115296.38  11625217.00
    2474.701    115784.05  11668416.00
    2474.802    114902.24  11693898.00
    2474.901    114821.92  11743736.00
    2475.001    114579.78  11772105.00
    2475.101    113657.24  11753664.00
    2475.201    113579.89  11778815.00
    2475.301    111440.42  11748126.00
    2475.402    109878.44  11710000.00
    2475.501    109900.71  11725925.00
    2475.601    107637.64  11703764.00
    2475.702    106802.62  11715952.00
    2475.802    106807.88  11775470.00
    2475.902    106609.34  11728648.00
    2476.002    107057.19  11705360.00
    2476.101    107781.51  11716898.00
    2476.202    109774.83  11681950.00
    2476.301    110277.54  11409424.00
    2476.401    111270.48  11801487.00
    2476.502    113972.11  11779283.00
    2476.602    116202.57  11551013.00
    2476.701    117012.45  11717615.00
    2476.801    117655.37  11703788.00
    2476.901    121297.07  11765816.00
    2477.001    122490.10  11758824.00
    2477.101    124303.63  11817496.00
    2477.201    125870.90  11864096.00
    2477.301    127516.27  11864924.00
    2477.401    128551.36  11856534.00
    2477.501    129338.40  11807895.00
    2477.602    128604.88  11781695.00
    2477.702    129913.92  11559427.00
    2477.802    128579.08  11790838.00
    2477.902    126178.39  11767984.00
    2478.002    123594.05  11563634.00
    2478.102    120678.17  11892528.00
    2478.201    118360.19  11927105.00
    2478.302    114259.71  11917698.00
    2478.402    111163.91  11938598.00
    2478.502    108149.18  11926198.00
    2478.602    104083.45  11897225.00
    2478.701    101184.88  11874280.00
    2478.801     98736.97  11900353.00
    2478.901     96501.21  11960421.00
    2479.001     93223.56  11945361.00
    2479.102     89886.86  11872742.00
    2479.202     87784.86  11903169.00
    2479.302     85493.24  11893358.00
    2479.402     82941.05  11917780.00
    2479.501     80887.43  11890857.00
    2479.602     79726.88  11918207.00
    2479.702     77291.90  11886308.00
    2479.801     75726.61  11891358.00
    2479.901     73534.67  11779627.00
    2480.001     72407.07  11838569.00
    2480.102     71408.65  11975467.00
    2480.202     70475.23  11967497.00
    2480.302     68576.42  11945173.00
    2480.401     67205.96  11890661.00
    2480.501     65946.15  11901701.00
    2480.601     64569.44  11930756.00
    2480.701     64140.21  11927023.00
    2480.801     63753.21  11991913.00
    2480.902     62819.76  11978469.00
    2481.001     63036.23  11961092.00
    2481.102     63261.25  12007028.00
    2481.202     64010.07  12043681.00
    2481.302     64500.11  11993324.00
    2481.402     65693.24  11978552.00
    2481.502     66485.52  11959338.00
    2481.601     67956.99  11964950.00
    2481.701     69633.41  11917993.00
    2481.801     71423.41  11948304.00
    2481.901     73013.66  11971554.00
    2482.001     75229.60  12008748.00
    2482.101     77638.54  12063673.00
    2482.201     78912.43  12016858.00
    2482.301     81122.96  12056431.00
    2482.401     82242.09  12080373.00
    2482.502     83796.04  12111549.00
    2482.602     85038.26  12077373.00
    2482.701     85775.05  12050492.00
    2482.801     87488.71  12189151.00
    2482.901     87983.71  12197715.00
    2483.001     88581.81  12140663.00
    2483.101     89033.30  12109206.00
    2483.201     89090.17  12143971.00
    2483.301     89777.68  12195523.00
    2483.402     89924.97  12190792.00
    2483.502     89453.01  12177854.00
    2483.602     88994.10  12053382.00
    2483.701     89189.53  12133228.00
    2483.801     90188.55  12178539.00
    2483.901     91307.18  12250829.00
    2484.001     91715.31  12233945.00
    2484.101     92195.17  12204138.00
    2484.201     93076.44  12224498.00
    2484.301     93418.38  12245621.00
    2484.402     93462.68  12190003.00
    2484.502     93671.50  12083083.00
    2484.602     94408.30  12172508.00
    2484.702     95035.35  12170846.00
    2484.801     96155.58  12144363.00
    2484.901     96426.77  12084159.00
    2485.001     97359.88  12085926.00
    2485.102     97780.94  12039595.00
    2485.202     98529.03  12054612.00
    2485.301     99779.83  12058053.00
    2485.401    100982.30  12024577.00
    2485.501    101217.87  12023753.00
    2485.602    102432.04  12043065.00
    2485.702    103954.35  12061507.00
    2485.802    104695.44  12086690.00
    2485.902    105488.25  12093389.00
    2486.002    106658.24  12081262.00
    2486.102    107252.19  12093329.00
    2486.202    107818.94  12050951.00
    2486.302    108576.13  12082849.00
    2486.402    109152.50  12136556.00
    2486.501    110244.26  12143732.00
    2486.601    111159.27  12170112.00
    2486.702    111017.10  12147532.00
    2486.802    111061.48  12242488.00
    2486.989    112828.80  12465046.00
    2487.527    110683.15  12630315.00
    2488.588    105729.54  12662536.00
    2490.000    104975.11  12676303.00
    2491.499    106481.76  12625455.00
    2492.999    105433.17  12237326.00
    2494.499    112833.09  12266574.00
    2495.999    118006.77  12105743.00
    2497.499    114007.33  12106194.00
    2498.999    104395.79  12196845.00
    2500.499     98304.61  12242067.00
    2501.999     98151.60  12573987.00
    2503.499     98906.38  12476429.00
    2504.999    101422.61  12636621.00
    2506.499    103706.34  12672945.00
    2507.999    104956.67  12591412.00
    2509.499    104178.43  12295660.00
    2510.999    106211.67  12399005.00
    2512.499    110643.03  12553158.00
    2513.999    114350.39  12688816.00
    2515.499    115821.94  12663109.00
    2516.999    113954.16  12530990.00
    2518.499    115066.81  12633607.00
    2519.999    112763.47  12505770.00
    2521.499    112741.87  12727534.00
    2522.999    111540.22  12615309.00
    2524.499    115448.33  12727636.00
    2525.999    117998.89  12656758.00
    2527.499    121102.52  12818993.00
    2528.999    118049.65  12561695.00
    2530.499    114678.45  12560979.00
    2531.999    113208.58  12693194.00
    2533.499    106953.14  12373905.00
    2534.999    104052.38  12044155.00
    2536.499    104598.27  11951404.00
    2537.999    108354.63  12170570.00
    2539.499    107980.46  12086019.00
    2540.999    106698.29  11857661.00
    2542.499    105749.92  11800229.00
    2543.999    102507.06  11388414.00

File: data/S/CaS_rt_002.xdi
#XDI/1.1  GSE/2.0
# Column.1: energy eV
# Column.2: ifluor
# Column.3: i0
# Scan.end_time: 2018-02-22 14:43:59
# Scan.start_time: 2018-02-22 14:38:55
# Element.symbol:  S
# Element.edge:  K
# Mono.d_spacing:  3.13477
# Mono.name: Si 111
# Sample.formula: CaS
# Sample.name: calcium sulfide
# Sample.prep: powder on tape halogen-free tape
# Sample.temperature: room temperature
# Facility.Name:  APS
# Beamline.Name:  13-ID-E
# Beamline.xray_source:  3.6cm undulator
# Beamline.I0: He, 200 cm
# Beamline.If: 4-element SDD (Vortex ME-4)
# ScanParameters.ScanType: xafs
# ScanParameters.E0: 2472.000
# ScanParameters.Legend:  Start, Stop, Step, K-space, Time
# ScanParameters.Region1:    -25.000,   -10.000,     1.500  False  1.00
# ScanParameters.Region2:    -10.000,    15.000,     0.100  False  1.00
# ScanParameters.Region3:     15.000,    75.000,     1.500  False  1.00
#-------------------------
#  energy  ifluor  i0
    2446.999       653.06   9679181.00
    2448.498       707.07   9683376.00
    2449.998       831.09  10622636.00
    2451.498       966.12  11031628.00
    2452.998      1067.13  11324962.00
    2454.498      1156.16  11662222.00
    2455.998      1266.17  11734400.00
    2457.498      1320.18  11564591.00
    2458.999      1453.20  11477998.00
    2460.411      1513.20  11105553.00
    2461.475      1642.22  10942752.00
    2462.012      1701.23  10862897.00
    2462.201      1786.24  10925433.00
    2462.301      1714.23  10878051.00
    2462.401      1817.25  10828407.00
    2462.502      1826.25  10816978.00
    2462.602      1789.24  10851867.00
    2462.702      1821.25  10933062.00
    2462.802      1892.26  10826049.00
    2462.902      1782.24  10805018.00
    2463.001      1906.26  10791861.00
    2463.101      1933.27  10768236.00
    2463.201      1874.25  10756899.00
    2463.301      1921.25  10765811.00
    2463.401      1944.27  10784730.00
    2463.501      1945.26  10800254.00
    2463.601      2047.28  10838675.00
    2463.701      1918.25  10715015.00
    2463.802      2021.28  10681107.00
    2463.902      2021.27  10610166.00
    2464.001      2031.28  10737530.00
    2464.101      1987.27  10776204.00
    2464.201      2057.28  10883709.00
    2464.301      2075.28  10882339.00
    2464.401      2108.29  10851218.00
    2464.501      2170.30  10834032.00
    2464.601      2181.29  10906091.00
    2464.702      2240.31  10930532.00
    2464.802      2222.30  10962594.00
    2464.902      2216.31  10952193.00
    2465.002      2290.31  10990709.00
    2465.102      2417.34  11062447.00
    2465.202      2340.33  11161070.00
    2465.302      2448.35  11198718.00
    2465.401      2411.34  11320207.00
    2465.501      2443.35  11333333.00
    2465.602      2613.39  11314473.00
    2465.702      2587.37  11288254.00
    2465.802      2697.41  11341614.00
    2465.902      2719.42  11351229.00
    2466.002      2756.42  11316554.00
    2466.102      2860.45  11269436.00
    2466.202      2849.44  11334455.00
    2466.302      2904.47  11336123.00
    2466.402      2969.47  11331734.00
    2466.501      3011.48  11282308.00
    2466.601      3171.52  11287132.00
    2466.702      3161.51  11251845.00
    2466.801      3219.53  11325557.00
    2466.901      3473.60  11318175.00
    2467.001      3429.58  11291808.00
    2467.101      3558.62  11314520.00
    2467.202      3531.62  11334445.00
    2467.302      3732.65  11299467.00
    2467.402      3783.69  11255611.00
    2467.501      3945.72  11253255.00
    2467.602      3943.72  11278575.00
    2467.702      4086.77  11328597.00
    2467.801      4248.80  11328660.00
    2467.901      4327.84  11337055.00
    2468.002      4438.87  11309621.00
    2468.102      4782.98  11363391.00
    2468.202      4876.00  11336027.00
    2468.302      4972.05  11404629.00
    2468.402      5237.15  11366525.00
    2468.501      5294.16  11363975.00
    2468.602      5504.21  11338442.00
    2468.702      5726.31  11358552.00
    2468.802      6006.44  11374448.00
    2468.902      6222.52  11423072.00
    2469.001      6560.62  11385550.00
    2469.101      6783.74  11422405.00
    2469.201      7079.87  11472136.00
    2469.301      7373.99  11444915.00
    2469.401      7873.22  11452039.00
    2469.501      8410.50  11406665.00
    2469.601      8733.68  11401378.00
    2469.701      9451.08  11364116.00
    2469.802     10006.43  11380818.00
    2469.902     10641.82  11388230.00
    2470.001     11317.23  11355987.00
    2470.102     12360.98  11395998.00
    2470.202     13446.89  11408725.00
    2470.301     14766.93  11386262.00
    2470.401     16070.13  11386641.00
    2470.501     18055.98  11436067.00
    2470.602     20596.77  11470209.00
    2470.702     22915.65  11423070.00
    2470.802     26457.71  11400350.00
    2470.901     30307.75  11343942.00
    2471.001     35043.73  11370156.00
    2471.101     40688.29  11430304.00
    2471.201     46292.35  11447485.00
    2471.301     52024.57  11409495.00
    2471.401     58952.59  11381224.00
    2471.501     64218.44  11399538.00
    2471.601     69783.27  11398348.00
    2471.701     76655.00  11364334.00
    2471.801     80624.36  11414690.00
    2471.901     84580.22  11490809.00
    2472.001     89007.17  11451144.00
    2472.101     92377.41  11467527.00
    2472.201     94645.97  11446067.00
    2472.302     98815.38  11562358.00
    2472.401    100341.16  11560754.00
    2472.501    102707.21  11578102.00
    2472.601    104263.39  11579623.00
    2472.701    105742.09  11637676.00
    2472.801    106623.67  11676043.00
    2472.901    108274.87  11645500.00
    2473.002    108492.81  11641808.00
    2473.102    108984.91  11591006.00
    2473.202    108460.10  11531677.00
    2473.302    108748.48  11548507.00
    2473.401    108427.41  11626788.00
    2473.502    108743.55  11600558.00
    2473.601    109654.38  11615340.00
    2473.701    110538.54  11597543.00
    2473.801    112040.90  11606769.00
    2473.901    114232.24  11614740.00
    2474.002    115757.29  11563487.00
    2474.102    117044.59  11602277.00
    2474.202    117106.91  11720603.00
    2474.302    116992.06  11682944.00
    2474.402    116469.37  11656243.00
    2474.502    115761.69  11649099.00
    2474.601    115570.09  11686142.00
    2474.701    113424.96  11732855.00
    2474.801    113067.38  11733705.00
    2474.901    112833.30  11688171.00
    2475.001    111879.84  11702346.00
    2475.102    111714.04  11722028.00
    2475.201    110226.60  11709527.00
    2475.301    110038.31  11781262.00
    2475.401    107459.62  11765856.00
    2475.502    107263.86  11760809.00
    2475.602    106499.91  11755650.00
    2475.702    105113.54  11768077.00
    2475.801    105247.68  11716572.00
    2475.901    104603.33  11700997.00
    2476.001    104314.39  11790988.00
    2476.101    104114.64  11780980.00
    2476.202    105686.13  11701426.00
    2476.301    107583.42  11405731.00
    2476.401    108297.01  11817914.00
    2476.501    110446.22  11793623.00
    2476.601    114024.73  11580768.00
    2476.702    114480.25  11830689.00
    2476.801    116606.92  11805332.00
    2476.901    118387.21  11820671.00
    2477.002    121752.94  11841574.00
    2477.102    122364.70  11837529.00
    2477.202    123930.32  11810346.00
    2477.301    123510.35  11837844.00
    2477.401    124903.16  11833779.00
    2477.501    125593.77  11794084.00
    2477.601    126170.82  11775577.00
    2477.702    126494.93  11637914.00
    2477.801    125859.86  11832404.00
    2477.901    123547.34  11743721.00
    2478.002    120688.94  11559225.00
    2478.101    116313.33  11861438.00
    2478.202    113534.32  11900034.00
    2478.301    110616.31  11894081.00
    2478.401    106778.58  11908538.00
    2478.502    103057.73  11889382.00
    2478.602    100446.57  11856018.00
    2478.701     95917.31  11920764.00
    2478.801     92257.47  11945998.00
    2478.901     89533.32  11958128.00
    2479.001     86458.92  11991046.00
    2479.101     83738.94  11969352.00
    2479.201     81767.32  11953890.00
    2479.301     79714.90  11961956.00
    2479.401     77256.50  11966364.00
    2479.502     74589.74  11987143.00
    2479.602     73972.33  11962637.00
    2479.702     71438.72  11987965.00
    2479.802     69872.02  11958895.00
    2479.902     68521.22  11957485.00
    2480.001     66823.36  11978339.00
    2480.101     65432.23  11965137.00
    2480.201     63986.58  11983901.00
    2480.302     62655.60  11963200.00
    2480.402     61980.66  11901168.00
    2480.502     59551.77  11951494.00
    2480.601     58833.54  11971521.00
    2480.702     58384.96  11909387.00
    2480.802     56834.73  11914455.00
    2480.901     56123.57  11984974.00
    2481.001     56385.98  11963900.00
    2481.101     56449.68  11906627.00
    2481.201     55898.53  11973467.00
    2481.301     56828.65  11954643.00
    2481.401     57952.45  11942168.00
    2481.502     58263.74  11925704.00
    2481.602     59891.11  11922200.00
    2481.702     60732.70  11958823.00
    2481.802     62831.78  11945747.00
    2481.901     64939.42  12017263.00
    2482.002     65720.75  12036627.00
    2482.101     67797.16  12007547.00
    2482.201     69310.23  12014230.00
    2482.301     70711.64  11996259.00
    2482.401     72611.84  11989162.00
    2482.501     73365.18  12016768.00
    2482.601     73951.76  12018659.00
    2482.702     75761.85  12024800.00
    2482.801     76916.82  12035115.00
    2482.901     77207.30  12029307.00
    2483.001     77258.24  12078252.00
    2483.101     77602.73  12047525.00
    2483.201     77663.54  12106303.00
    2483.302     77450.67  12145115.00
    2483.401     76969.30  12190273.00
    2483.501     76808.91  12229631.00
    2483.601     77072.06  12224402.00
    2483.701     76679.53  12209292.00
    2483.802     77485.87  12186616.00
    2483.901     77891.18  12193551.00
    2484.001     79261.63  12188627.00
    2484.101     80860.36  12152474.00
    2484.201     81139.42  12064392.00
    2484.301     83019.91  12216983.00
    2484.401     82591.90  12204276.00
    2484.502     82855.52  12226013.00
    2484.602     83476.28  12202085.00
    2484.701     85073.02  12155934.00
    2484.802     84719.28  12150708.00
    2484.902     85666.78  12147484.00
    2485.002     85075.62  12207949.00
    2485.101     86140.02  12244822.00
    2485.201     86664.84  12224137.00
    2485.301     87939.11  12176792.00
    2485.402     88154.70  12115048.00
    2485.501     89015.27  12178581.00
    2485.601     89520.93  12157289.00
    2485.702     90865.88  12116881.00
    2485.801     91720.86  12071705.00
    2485.902     92005.66  12052362.00
    2486.001     91782.83  12073936.00
    2486.101     92154.89  12140090.00
    2486.201     92349.40  12145961.00
    2486.302     92472.43  12097888.00
    2486.402     92341.10  12199221.00
    2486.501     93022.67  12208801.00
    2486.602     92565.78  12197063.00
    2486.702     92877.03  12240772.00
    2486.802     92845.75  12365593.00
    2486.990     94549.41  12607060.00
    2487.527     95088.20  12742326.00
    2488.588     88288.36  12611038.00
    2490.000     90245.73  12617435.00
    2491.499     94069.33  12678970.00
    2492.999     96703.53  12497869.00
    2494.499    106805.84  12518769.00
    2495.999    112524.10  12204086.00
    2497.499    110602.25  12286832.00
    2498.999    100988.17  12279685.00
    2500.499     94130.51  12336276.00
    2501.999     95061.00  12527996.00
    2503.499     96313.43  12284907.00
    2504.999    101353.06  12694271.00
    2506.499    101901.61  12694815.00
    2508.000     99349.08  12467954.00
    2509.499    102585.29  12186089.00
    2510.998    105890.48  12437158.00
    2512.499    110757.92  12454293.00
    2513.999    114199.14  12649970.00
    2515.499    116160.47  12452549.00
    2516.999    118889.05  12459916.00
    2518.499    118500.82  12587502.00
    2519.999    116972.37  12637348.00
    2521.499    116542.05  12746737.00
    2522.999    116968.14  12748141.00
    2524.499    120885.54  12803400.00
    2525.999    124178.52  12626052.00
    2527.499    126518.31  12650723.00
    2528.999    124988.39  12553663.00
    2530.499    122088.83  12656847.00
    2531.999    117019.36  12688681.00
    2533.500    114418.43  12469209.00
    2534.999    110966.27  12088216.00
    2536.499    113948.98  12084581.00
    2537.999    116770.26  12188354.00
    2539.500    117658.61  11989748.00
    2541.000    118512.82  12009281.00
    2542.500    116991.12  11883192.00
    2544.000    117175.50  11851407.00

File: data/S/CaS_rt_003.xdi
#XDI/1.1  GSE/2.0
# Column.1: energy eV
# Column.2: ifluor
# Column.3: i0
# Scan.end_time: 2018-02-22 14:50:34
# Scan.start_time: 2018-02-22 14:45:31
# Element.symbol:  S
# Element.edge:  K
# Mono.d_spacing:  3.13477
# Mono.name: Si 111
# Sample.formula: CaS
# Sample.name: calcium sulfide
# Sample.prep: powder on tape halogen-free tape
# Sample.temperature: room temperature
# Facility.Name:  APS
# Beamline.Name:  13-ID-E
# Beamline.xray_source:  3.6cm undulator
# Beamline.I0: He, 200 cm
# Beamline.If: 4-element SDD (Vortex ME-4)
# ScanParameters.ScanType: xafs
# ScanParameters.E0: 2472.000
# ScanParameters.Legend:  Start, Stop, Step, K-space, Time
# ScanParameters.Region1:    -25.000,   -10.000,     1.500  False  1.00
# ScanParameters.Region2:    -10.000,    15.000,     0.100  False  1.00
# ScanParameters.Region3:     15.000,    75.000,     1.500  False  1.00
#-------------------------
#  energy  ifluor  i0
    2446.999       166.00   9423680.00
    2448.498       202.01   9661766.00
    2449.998       194.01  10710902.00
    2451.498       181.01  11206240.00
    2452.998       221.01  11544775.00
    2454.498       235.01  11984082.00
    2455.999       248.01  12108843.00
    2457.498       252.01  11983172.00
    2458.998       273.01  11963777.00
    2460.412       253.01  11581531.00
    2461.475       307.01  11493067.00
    2462.012       299.01  11439641.00
    2462.200       299.01  11286595.00
    2462.301       276.01  11344017.00
    2462.401       324.01  11363105.00
    2462.501       325.01  11360927.00
    2462.601       307.01  11352951.00
    2462.701       341.01  11293319.00
    2462.802       323.01  11287667.00
    2462.901       319.01  11327872.00
    2463.001       319.01  11284210.00
    2463.101       350.01  11312068.00
    2463.201       305.01  11259891.00
    2463.301       328.01  11250482.00
    2463.401       354.01  11188749.00
    2463.501       322.01  11116306.00
    2463.601       345.01  10992453.00
    2463.701       328.01  11040240.00
    2463.801       337.01  11104264.00
    2463.901       352.01  11131314.00
    2464.001       357.01  11138741.00
    2464.101       355.01  11181555.00
    2464.201       354.01  11229007.00
    2464.301       386.01  11222437.00
    2464.401       372.01  11217535.00
    2464.502       386.01  11161021.00
    2464.601       433.02  11153151.00
    2464.701       396.01  11207069.00
    2464.801       446.02  11241560.00
    2464.901       403.01  11281863.00
    2465.001       414.01  11276443.00
    2465.102       424.01  11313948.00
    2465.202       408.02  11308913.00
    2465.301       432.02  11274444.00
    2465.401       438.02  11290616.00
    2465.501       460.02  11342039.00
    2465.602       465.02  11355531.00
    2465.701       455.02  11343628.00
    2465.801       478.02  11370060.00
    2465.901       499.02  11375566.00
    2466.001       478.02  11370983.00
    2466.101       502.02  11376750.00
    2466.201       479.02  11318354.00
    2466.301       529.02  11378569.00
    2466.401       519.02  11374664.00
    2466.501       531.02  11318145.00
    2466.602       531.02  11305553.00
    2466.702       590.02  11316564.00
    2466.802       576.02  11361907.00
    2466.902       604.02  11377578.00
    2467.002       604.02  11356957.00
    2467.101       611.03  11302801.00
    2467.201       643.03  11290938.00
    2467.301       622.02  11221994.00
    2467.402       675.03  11255651.00
    2467.501       649.03  11312247.00
    2467.601       662.03  11263125.00
    2467.701       667.03  11319369.00
    2467.801       669.03  11321144.00
    2467.901       744.03  11243864.00
    2468.001       773.04  11230550.00
    2468.101       818.04  11318854.00
    2468.201       800.04  11339380.00
    2468.301       853.04  11315489.00
    2468.401       938.05  11376588.00
    2468.501       931.05  11438325.00
    2468.601       928.05  11408589.00
    2468.701      1000.05  11418066.00
    2468.801       985.05  11389249.00
    2468.902      1075.06  11431693.00
    2469.002      1102.06  11462665.00
    2469.101      1156.07  11462787.00
    2469.201      1186.07  11456533.00
    2469.301      1208.07  11446177.00
    2469.402      1340.08  11377809.00
    2469.502      1402.09  11336234.00
    2469.602      1462.10  11343716.00
    2469.701      1545.10  11339546.00
    2469.801      1630.11  11384438.00
    2469.901      1821.13  11362412.00
    2470.001      1816.14  11341563.00
    2470.102      2010.16  11337137.00
    2470.202      2085.17  11344806.00
    2470.302      2375.21  11363084.00
    2470.401      2506.23  11401734.00
    2470.501      2986.31  11398660.00
    2470.601      3331.37  11444962.00
    2470.701      3729.46  11533114.00
    2470.801      4212.56  11491217.00
    2470.901      5000.76  11513125.00
    2471.001      5723.01  11594409.00
    2471.101      6462.26  11533234.00
    2471.201      7333.58  11534445.00
    2471.301      8119.91  11482798.00
    2471.402      8979.29  11489315.00
    2471.502      9957.85  11442519.00
    2471.602     10717.26  11454946.00
    2471.701     11567.81  11473600.00
    2471.801     12221.18  11459129.00
    2471.901     12888.67  11465496.00
    2472.001     13241.90  11470507.00
    2472.101     14066.53  11581996.00
    2472.201     14527.95  11565332.00
    2472.301     14796.06  11543617.00
    2472.401     15335.55  11540138.00
    2472.501     15572.78  11534644.00
    2472.602     15827.97  11520110.00
    2472.701     16112.25  11519876.00
    2472.801     16353.47  11611178.00
    2472.901     16426.45  11620734.00
    2473.001     16153.28  11643193.00
    2473.101     16268.30  11605017.00
    2473.202     16041.13  11563493.00
    2473.301     16287.36  11631978.00
    2473.401     15868.00  11544511.00
    2473.501     16088.25  11510341.00
    2473.601     16751.73  11576838.00
    2473.701     16648.71  11657480.00
    2473.801     17062.99  11656575.00
    2473.902     17104.17  11671320.00
    2474.002     17198.24  11662235.00
    2474.102     17285.31  11610697.00
    2474.202     17257.21  11598737.00
    2474.302     17600.57  11661375.00
    2474.402     17271.27  11705863.00
    2474.502     17690.78  11726020.00
    2474.601     17253.34  11716071.00
    2474.701     17481.39  11763885.00
    2474.801     17222.29  11792716.00
    2474.901     17336.32  11829964.00
    2475.002     17154.17  11787869.00
    2475.102     16826.81  11754513.00
    2475.201     16782.79  11705307.00
    2475.301     16426.49  11739369.00
    2475.401     16332.49  11737497.00
    2475.502     16168.36  11705384.00
    2475.602     15879.07  11623870.00
    2475.702     15647.80  11620800.00
    2475.802     15563.75  11564374.00
    2475.901     15514.69  11583293.00
    2476.002     15600.73  11511318.00
    2476.101     15794.91  11555056.00
    2476.201     15946.06  11596981.00
    2476.302     16280.33  11275349.00
    2476.402     16370.42  11722528.00
    2476.501     16805.79  11699406.00
    2476.600     16842.88  11573694.00
    2476.701     17493.52  11825256.00
    2476.801     17328.33  11778963.00
    2476.902     18002.01  11749071.00
    2477.002     17929.97  11711271.00
    2477.102     18005.00  11630037.00
    2477.202     18241.20  11746359.00
    2477.302     18578.54  11745226.00
    2477.401     18819.82  11720866.00
    2477.501     19140.00  11702892.00
    2477.601     19028.04  11698754.00
    2477.702     18930.94  11609222.00
    2477.802     19077.06  11825099.00
    2477.902     18748.70  11742931.00
    2478.001     18335.36  11499696.00
    2478.101     17827.86  11804149.00
    2478.201     17163.25  11869014.00
    2478.301     17207.14  11900505.00
    2478.401     16606.62  11868472.00
    2478.501     15948.13  11885450.00
    2478.602     15671.82  11869422.00
    2478.702     15257.53  11916281.00
    2478.802     14621.98  11877590.00
    2478.901     14176.63  11900252.00
    2479.001     13574.24  11887667.00
    2479.102     13566.18  11908182.00
    2479.202     13212.85  11959124.00
    2479.302     12529.44  11919594.00
    2479.401     12450.39  11945103.00
    2479.501     12038.09  11915971.00
    2479.601     11856.95  11876334.00
    2479.701     11619.81  11889448.00
    2479.801     11095.50  11828100.00
    2479.902     10957.44  11820933.00
    2480.001     10566.21  11797381.00
    2480.102     10644.22  11841838.00
    2480.202     10377.05  11913790.00
    2480.302     10131.91  11903670.00
    2480.402      9828.81  11925031.00
    2480.502      9935.84  12015768.00
    2480.602      9374.51  11964130.00
    2480.702      9208.47  11891396.00
    2480.802      9204.46  11973089.00
    2480.901      9181.38  12042474.00
    2481.001      8872.27  12023605.00
    2481.102      9032.31  11957307.00
    2481.202      8934.30  11912032.00
    2481.302      9238.45  11973601.00
    2481.402      9300.49  12022165.00
    2481.502      9327.52  12027221.00
    2481.602      9739.73  12092252.00
    2481.702      9854.79  12082180.00
    2481.802     10114.91  12059115.00
    2481.901     10326.04  12131399.00
    2482.001     10768.32  12133288.00
    2482.101     11256.60  12189492.00
    2482.201     11349.67  12187683.00
    2482.301     11803.92  12178417.00
    2482.401     11969.11  12165976.00
    2482.502     12088.17  12177586.00
    2482.602     12696.51  12188030.00
    2482.702     12554.48  12171325.00
    2482.802     12883.65  12136821.00
    2482.902     13025.81  12094259.00
    2483.001     13223.90  12154468.00
    2483.102     13313.03  12141584.00
    2483.202     13212.98  12062028.00
    2483.302     13642.23  12109588.00
    2483.402     14043.55  12201405.00
    2483.502     13726.27  12192847.00
    2483.602     13600.21  12194896.00
    2483.701     14006.50  12168447.00
    2483.801     14363.81  12260883.00
    2483.901     14157.64  12275120.00
    2484.001     14262.73  12262534.00
    2484.101     14402.85  12235254.00
    2484.202     14636.91  12200590.00
    2484.302     14388.80  12195020.00
    2484.402     14496.85  12231273.00
    2484.502     15073.37  12282032.00
    2484.601     15014.32  12286345.00
    2484.702     15096.40  12252877.00
    2484.802     15287.51  12255202.00
    2484.902     15454.72  12226206.00
    2485.002     15547.72  12163566.00
    2485.102     16115.19  12181389.00
    2485.201     15871.01  12120097.00
    2485.301     16229.25  12107525.00
    2485.401     15973.20  12089600.00
    2485.501     16388.49  12096640.00
    2485.601     16276.45  12101522.00
    2485.701     17076.11  12102592.00
    2485.801     17414.44  12178735.00
    2485.901     17231.26  12162926.00
    2486.001     17075.22  12110571.00
    2486.101     17597.64  12081506.00
    2486.201     17806.79  12107546.00
    2486.302     17927.02  12193157.00
    2486.402     18059.13  12151733.00
    2486.502     18201.18  12189732.00
    2486.602     18142.19  12156281.00
    2486.702     18487.50  12151923.00
    2486.802     18230.26  12314164.00
    2486.989     18238.15  12536203.00
    2487.526     17708.71  12675876.00
    2488.588     16986.05  12518985.00
    2490.000     16617.67  12558012.00
    2491.499     15946.17  12587765.00
    2493.000     16002.20  12216678.00
    2494.500     16819.93  12253418.00
    2496.000     17055.07  12041561.00
    2497.499     16563.66  12067125.00
    2498.999     15665.84  12283874.00
    2500.499     14181.62  12305955.00
    2501.999     14068.57  12282002.00
    2503.500     14278.70  12269811.00
    2505.000     14306.82  12607885.00
    2506.499     15000.21  12562181.00
    2507.999     15207.46  12191524.00
    2509.499     15133.40  12238199.00
    2510.999     14776.15  12127138.00
    2512.499     15601.77  12433274.00
    2513.999     15736.88  12415794.00
    2515.499     15698.87  12405693.00
    2516.999     15813.97  12521914.00
    2518.499     15758.93  12531657.00
    2519.999     15728.88  12678513.00
    2521.499     15082.31  12348875.00
    2522.999     15076.44  12462232.00
    2524.499     15203.48  12332954.00
    2525.999     16011.15  12582053.00
    2527.499     15972.19  12528662.00
    2528.999     16088.18  12674534.00
    2530.500     15435.62  12620260.00
    2531.999     15205.47  12609595.00
    2533.499     14570.87  12427707.00
    2534.999     13603.18  11887110.00
    2536.499     14064.48  12237899.00
    2537.999     13900.42  12070121.00
    2539.500     14332.77  12223940.00
    2541.000     13751.32  12034971.00
    2542.500     13493.13  11849782.00
    2544.000     13188.83  11608458.00
