Repository: XraySpectroscopy/XASDataLibrary

The XAS Data Library is designed to hold X-ray Absorption Spectra (EXAFS
and XANES) using an SQLite database, with array data encoded using JSON.
The principle goal for the library is as a proposed standard for storing
and exchanging XAS data. The implementation here is intended for initial
reference and comments. 

The idea is provide a format and set of tools for managing Libraries of
XAFS Data, and to be able to share these libraries between different
researchers and different analysis programs.  As the the base format of the
library will be created with SQLite, the SQL syntax and any third party
software that can use SQL and SQLite will be able to explore the data in
the format.

File: data/S/CaS_rt_004.xdi
#XDI/1.1  GSE/2.0
# Column.1: energy eV
# Column.2: ifluor
# Column.3: i0
# Scan.end_time: 2018-02-22 15:34:31
# Scan.start_time: 2018-02-22 15:29:28
# Element.symbol:  S
# Element.edge:  K
# Mono.d_spacing:  3.13477
# Mono.name: Si 111
# Sample.formula: CaS
# Sample.name: calcium sulfide
# Sample.prep: powder on tape halogen-free tape
# Sample.temperature: room temperature
# Facility.Name:  APS
# Beamline.Name:  13-ID-E
# Beamline.xray_source:  3.6cm undulator
# Beamline.I0: He, 200 cm
# Beamline.If: 4-element SDD (Vortex ME-4)
# ScanParameters.ScanType: xafs
# ScanParameters.E0: 2472.000
# ScanParameters.Legend:  Start, Stop, Step, K-space, Time
# ScanParameters.Region1:    -25.000,   -10.000,     1.500  False  1.00
# ScanParameters.Region2:    -10.000,    15.000,     0.100  False  1.00
# ScanParameters.Region3:     15.000,    75.000,     1.500  False  1.00
#-------------------------
#  energy  ifluor  i0
    2446.999      2852.73   9643051.00
    2448.498      2927.73   9656972.00
    2449.998      3478.01  10665125.00
    2451.499      3960.24  11110761.00
    2452.999      4162.34  11469157.00
    2454.499      4826.70  11918686.00
    2455.998      5081.79  11872618.00
    2457.498      5614.97  11806426.00
    2458.999      6114.22  11746526.00
    2460.412      6517.33  11321429.00
    2461.475      7178.60  11167398.00
    2462.012      7492.81  11101460.00
    2462.200      7611.84  11095338.00
    2462.301      7632.82  11075266.00
    2462.401      7717.91  11093675.00
    2462.502      7872.99  11142441.00
    2462.601      7930.05  11127156.00
    2462.701      8090.11  11186797.00
    2462.801      8077.08  11120730.00
    2462.901      8199.13  11122260.00
    2463.001      8324.24  11169967.00
    2463.102      8363.21  11135109.00
    2463.202      8601.37  11209782.00
    2463.301      8403.30  11149562.00
    2463.402      8577.37  11154692.00
    2463.502      8790.50  11253742.00
    2463.601      8899.60  11224858.00
    2463.701      8937.68  11193939.00
    2463.801      8949.64  11249773.00
    2463.902      9262.80  11264455.00
    2464.002      9319.83  11280926.00
    2464.101      9543.05  11349015.00
    2464.201      9436.96  11297620.00
    2464.301      9689.06  11235801.00
    2464.401      9768.15  11213058.00
    2464.501     10130.38  11279185.00
    2464.601     10097.36  11275353.00
    2464.702     10221.41  11228263.00
    2464.802     10554.69  11303505.00
    2464.901     10458.65  11328966.00
    2465.001     10865.85  11290988.00
    2465.102     10885.87  11205109.00
    2465.202     11136.03  11181057.00
    2465.301     11272.12  11233392.00
    2465.402     11284.16  11244574.00
    2465.501     11530.30  11257288.00
    2465.601     11802.54  11260624.00
    2465.702     12198.88  11314540.00
    2465.802     12190.83  11249326.00
    2465.901     12471.07  11237799.00
    2466.001     12713.26  11211977.00
    2466.101     13196.61  11280332.00
    2466.202     12922.43  11270195.00
    2466.302     13552.95  11275530.00
    2466.401     13639.09  11347246.00
    2466.501     14187.49  11353854.00
    2466.601     14572.87  11361753.00
    2466.702     14936.18  11330138.00
    2466.802     15157.46  11378106.00
    2466.901     15703.03  11419447.00
    2467.001     16033.25  11482937.00
    2467.101     16417.72  11463303.00
    2467.201     16982.32  11493462.00
    2467.301     17182.48  11495059.00
    2467.401     17807.12  11501601.00
    2467.501     18356.63  11452007.00
    2467.601     18640.03  11422975.00
    2467.701     19367.97  11478904.00
    2467.801     19803.32  11503516.00
    2467.901     20398.09  11499083.00
    2468.001     21167.06  11473393.00
    2468.101     21817.87  11497458.00
    2468.202     22588.81  11413798.00
    2468.301     22998.53  11439379.00
    2468.401     23980.64  11458082.00
    2468.501     24771.72  11383100.00
    2468.602     25439.71  11374333.00
    2468.702     26515.56  11446249.00
    2468.801     27431.75  11465121.00
    2468.901     28269.04  11291978.00
    2469.001     29776.50  11461405.00
    2469.101     30824.44  11462376.00
    2469.201     32803.93  11498665.00
    2469.301     34281.72  11478827.00
    2469.401     35432.74  11439954.00
    2469.502     37885.73  11431394.00
    2469.601     39898.57  11479599.00
    2469.701     42503.23  11532731.00
    2469.801     44541.40  11485700.00
    2469.901     47913.01  11443515.00
    2470.001     51363.01  11393891.00
    2470.101     54781.02  11414542.00
    2470.201     59457.18  11557098.00
    2470.301     64976.94  11573311.00
    2470.401     71407.80  11576492.00
    2470.501     78783.75  11577967.00
    2470.601     88395.32  11581901.00
    2470.701     99356.64  11512980.00
    2470.801    113205.39  11607986.00
    2470.901    127734.13  11655669.00
    2471.002    144035.56  11642784.00
    2471.102    162458.46  11593013.00
    2471.202    181842.01  11623153.00
    2471.301    198270.18  11581162.00
    2471.401    216970.14  11574435.00
    2471.501    235232.07  11577470.00
    2471.602    250660.43  11603598.00
    2471.702    264566.01  11580509.00
    2471.802    276919.89  11613800.00
    2471.902    288944.61  11604381.00
    2472.002    297726.15  11672976.00
    2472.102    304769.53  11625948.00
    2472.201    310579.53  11578461.00
    2472.301    316809.90  11644271.00
    2472.402    321096.54  11594617.00
    2472.502    325597.64  11640253.00
    2472.602    327991.37  11590382.00
    2472.701    330454.92  11605637.00
    2472.802    331350.64  11554044.00
    2472.902    333906.76  11608032.00
    2473.002    334224.60  11589389.00
    2473.102    335296.97  11670721.00
    2473.201    334347.66  11633433.00
    2473.301    334216.76  11677703.00
    2473.401    337071.35  11723774.00
    2473.501    337767.18  11709975.00
    2473.601    337743.85  11693657.00
    2473.701    340698.76  11675372.00
    2473.802    342771.04  11670656.00
    2473.902    344439.91  11664592.00
    2474.002    348042.92  11672817.00
    2474.101    348591.84  11685484.00
    2474.202    349628.46  11696500.00
    2474.301    349769.45  11726052.00
    2474.401    347678.86  11696584.00
    2474.501    347258.21  11687586.00
    2474.601    345296.64  11687129.00
    2474.702    344366.15  11685904.00
    2474.801    342220.53  11625359.00
    2474.901    338788.18  11576680.00
    2475.001    337618.43  11610413.00
    2475.101    338417.65  11777675.00
    2475.202    337095.41  11841386.00
    2475.301    335586.05  11849830.00
    2475.401    332300.61  11891592.00
    2475.502    331120.46  11884224.00
    2475.602    327485.02  11781275.00
    2475.702    324322.15  11717917.00
    2475.802    322812.09  11721424.00
    2475.902    323343.74  11721649.00
    2476.002    324135.87  11698204.00
    2476.102    325824.92  11755556.00
    2476.201    327833.55  11709228.00
    2476.301    330821.75  11418477.00
    2476.401    331005.61  11758745.00
    2476.501    335892.01  11725365.00
    2476.602    339917.28  11516117.00
    2476.702    342066.21  11724429.00
    2476.801    347012.24  11755258.00
    2476.901    351049.30  11759687.00
    2477.001    350444.96  11647007.00
    2477.101    354912.62  11695808.00
    2477.201    358058.30  11793375.00
    2477.302    361758.99  11833441.00
    2477.402    363379.96  11810934.00
    2477.501    365534.76  11868220.00
    2477.602    367039.24  11843070.00
    2477.702    364590.04  11653559.00
    2477.802    361978.84  11888968.00
    2477.902    359778.61  11847397.00
    2478.002    352906.79  11632146.00
    2478.102    345905.97  11956826.00
    2478.202    340568.87  11907122.00
    2478.302    331649.61  11849783.00
    2478.402    326111.05  11885589.00
    2478.502    319095.09  11961405.00
    2478.602    310719.47  11910469.00
    2478.702    303089.27  11896922.00
    2478.801    296805.54  11889251.00
    2478.902    288427.97  11911904.00
    2479.002    283159.26  11874887.00
    2479.102    278249.15  11873245.00
    2479.202    273070.28  11902520.00
    2479.301    265789.36  11883606.00
    2479.401    261119.26  11929172.00
    2479.501    256243.54  11929534.00
    2479.601    251470.26  11923842.00
    2479.701    247280.99  11946994.00
    2479.801    241702.04  11926270.00
    2479.901    237152.50  11934671.00
    2480.002    235062.46  12018009.00
    2480.102    229471.96  12000431.00
    2480.202    226103.50  12012014.00
    2480.302    221738.18  11967897.00
    2480.402    217797.69  11971723.00
    2480.502    214732.23  11982081.00
    2480.601    211761.44  11941039.00
    2480.701    208045.59  11919814.00
    2480.801    206616.67  11944261.00
    2480.901    201961.86  11780666.00
    2481.001    204910.50  11924879.00
    2481.102    203956.09  11912017.00
    2481.202    205788.06  11950208.00
    2481.301    206496.66  12030205.00
    2481.401    209840.98  12097085.00
    2481.501    212986.99  12067573.00
    2481.601    216634.41  12050037.00
    2481.701    221039.54  12066009.00
    2481.801    225523.78  12060581.00
    2481.901    229122.40  12059682.00
    2482.001    233947.29  12043523.00
    2482.101    238107.18  12025137.00
    2482.201    242752.72  12129057.00
    2482.301    247807.10  12157209.00
    2482.401    251355.59  12169405.00
    2482.501    255235.48  12127419.00
    2482.601    257668.90  12143789.00
    2482.701    261009.66  12119309.00
    2482.801    261496.11  12079730.00
    2482.901    263554.55  12082144.00
    2483.001    265091.99  12119435.00
    2483.101    266509.16  12089983.00
    2483.202    265835.65  12108577.00
    2483.301    265382.28  12148817.00
    2483.401    267092.25  12162944.00
    2483.502    267107.51  12167450.00
    2483.602    267006.82  12182889.00
    2483.701    268654.59  12161953.00
    2483.801    267493.38  12130314.00
    2483.901    270033.22  12217065.00
    2484.001    269888.03  12186003.00
    2484.101    271373.09  12163683.00
    2484.201    272926.00  12166420.00
    2484.301    275032.42  12205543.00
    2484.401    274422.77  12147114.00
    2484.501    276305.86  12126809.00
    2484.601    278464.14  12104363.00
    2484.702    278788.61  12049780.00
    2484.801    279394.68  12076583.00
    2484.901    283001.40  12129470.00
    2485.001    284027.95  12145169.00
    2485.102    285991.48  12162303.00
    2485.202    287071.24  12098333.00
    2485.302    288121.47  12115373.00
    2485.402    288840.30  12076459.00
    2485.502    290169.62  12080264.00
    2485.602    294139.39  12099970.00
    2485.702    294000.99  12052461.00
    2485.802    295593.61  12048634.00
    2485.902    299088.62  12089858.00
    2486.002    301411.49  12114154.00
    2486.102    302026.38  12065420.00
    2486.202    303290.84  12082043.00
    2486.302    303719.89  12073322.00
    2486.401    302784.72  11922645.00
    2486.502    303290.06  11958052.00
    2486.601    304582.58  12004144.00
    2486.701    304288.06  11995766.00
    2486.801    308153.51  12197549.00
    2486.989    310550.41  12434181.00
    2487.526    307130.45  12579378.00
    2488.588    293008.15  12458162.00
    2489.999    291637.30  12390750.00
    2491.500    298446.89  12521351.00
    2492.999    297302.06  12144863.00
    2494.499    313719.58  12142763.00
    2495.999    325552.74  12050224.00
    2497.499    320581.44  12136421.00
    2498.999    297791.87  12116357.00
    2500.499    283271.93  12149055.00
    2501.999    283888.38  12313529.00
    2503.499    284798.87  12153861.00
    2504.999    296034.69  12604336.00
    2506.499    299905.11  12624884.00
    2507.999    299314.09  12461857.00
    2509.499    303851.53  12489454.00
    2510.999    300477.88  12193096.00
    2512.499    308629.65  12218094.00
    2513.998    317116.32  12292678.00
    2515.499    325398.42  12491774.00
    2516.999    327022.47  12528495.00
    2518.499    330436.73  12713126.00
    2519.999    323831.11  12561029.00
    2521.499    320950.97  12663090.00
    2522.999    322254.03  12652841.00
    2524.499    328311.11  12667992.00
    2525.999    336779.92  12682129.00
    2527.499    337949.55  12637632.00
    2528.999    334993.68  12648212.00
    2530.499    328206.57  12541497.00
    2531.999    322285.08  12625012.00
    2533.500    312597.97  12505836.00
    2535.000    300353.64  11946950.00
    2536.499    293793.61  11483730.00
    2537.999    307411.46  11910597.00
    2539.499    312158.71  12049999.00
    2540.999    308045.22  11806040.00
    2542.500    307671.80  11804757.00
    2543.999    305550.54  11644019.00

File: data/S/CdS_rt_01.xdi
#XDI/1.1  GSE/1.0
# Column.1: energy eV
# Column.2: ifluor
# Column.3: i0
# Scan.end_time: 2013-07-29 20:50:47
# Scan.start_time: 2013-07-29 20:41:01
# Element.symbol:  S
# Element.edge:  K
# Mono.d_spacing:  3.13477
# Mono.name: Si 111
# Sample.formula: CdS
# Sample.name: cadmium sulfide
# Sample.prep: powder on halogen-free tape
# Sample.temperature: room temperature
# Facility.Name:  APS
# Beamline.Name:  13-ID-E
# Beamline.xray_source:  3.6cm undulator
# Beamline.I0: He, 200 cm
# Beamline.If: 4-element SDD (Vortex ME-4)
# ScanParameters.ScanType: xafs
# ScanParameters.E0: 2472.000
# ScanParameters.Start: Scan.Member: Value
# ScanParameters.E0: 2472.00
# ScanParameters.Legend: Start       Stop       Step       Npts       Time   Kspace?
# ScanParameters.Region1: 2450.0     2468.0     1.0000     19.000     2.0000   0
# ScanParameters.Region2: 2468.0     2500.0    0.20000     161.00     2.0000   0
# ScanParameters.Region3: 2500.0     2550.0     1.0000     51.000     2.0000   0
#-------------------------
#  energy  ifluor  i0
    2450.000     12424.1811    308598.00
    2451.000     12926.7556    311098.00
    2451.999     13009.5848    310705.00
    2453.000     12911.0249    316295.00
    2454.000     13136.6096    321531.00
    2455.000     13186.7839    324436.00
    2456.000     12980.8989    326167.00
    2457.000     13044.5749    329551.00
    2457.999     13063.5194    332353.00
    2459.000     13165.9151    335518.00
    2459.999     13220.4962    337733.00
    2461.001     13063.8883    339742.00
    2462.000     13013.2835    342187.00
    2463.000     13421.1119    343172.00
    2464.000     13309.4180    347365.00
    2465.000     13637.5621    349996.00
    2466.000     13536.4977    350943.00
    2467.001     13904.1753    353655.00
    2468.000     14889.0623    357038.00
    2468.201     15365.4994    358200.00
    2468.400     15541.1455    358658.00
    2468.600     15889.8471    359975.00
    2468.800     16693.0439    361765.00
    2469.000     17185.4452    361573.00
    2469.201     18304.7227    361891.00
    2469.400     20160.8083    362695.00
    2469.601     22486.2982    362543.00
    2469.800     25879.2359    362930.00
    2470.000     30433.0973    364163.00
    2470.200     36322.7988    366156.00
    2470.399     43829.7582    366050.00
    2470.600     53524.0109    365242.00
    2470.801     65094.6893    365482.00
    2471.000     77505.5361    367037.00
    2471.200     88902.2980    366513.00
    2471.400     98337.9712    367007.00
    2471.601    102653.4829    367311.00
    2471.800    104391.8323    366845.00
    2472.000    105001.5222    369053.00
    2472.201    103784.3623    368827.00
    2472.399    101272.8372    368222.00
    2472.601    100561.1778    372333.00
    2472.800     99031.4580    372020.00
    2473.000     98646.2924    370558.00
    2473.200     99215.8140    370322.00
    2473.400     99283.6341    370118.00
    2473.600     99313.1670    370626.00
    2473.800     95956.7177    371605.00
    2474.000     91853.3710    372457.00
    2474.201     87057.2964    372845.00
    2474.400     83229.0810    372788.00
    2474.601     81100.3832    372111.00
    2474.801     80484.3293    372759.00
    2475.001     81912.1388    373809.00
    2475.201     82435.1750    373646.00
    2475.400     81959.5931    374967.00
    2475.600     79180.4456    375510.00
    2475.800     76642.5781    375714.00
    2476.000     72741.7624    375749.00
    2476.201     69542.3713    375095.00
    2476.399     66968.5914    375915.00
    2476.601     64485.8014    376117.00
    2476.800     62062.8864    376661.00
    2477.000     60103.5909    376506.00
    2477.200     58651.8647    377057.00
    2477.400     57581.0345    376968.00
    2477.600     56670.1169    376850.00
    2477.801     56498.6792    376389.00
    2477.999     56466.7212    377500.00
    2478.200     56732.5642    377151.00
    2478.400     56845.8341    376650.00
    2478.601     56808.1976    376601.00
    2478.800     55082.8929    376228.00
    2479.000     53997.2664    376166.00
    2479.200     52258.9244    375720.00
    2479.400     52585.5479    376178.00
    2479.600     51674.9905    375369.00
    2479.801     52168.3996    375167.00
    2480.002     52945.0458    374213.00
    2480.200     56126.5780    374584.00
    2480.400     58603.6103    374751.00
    2480.600     60988.8921    374888.00
    2480.799     64540.6864    374718.00
    2481.000     68005.5841    374552.00
    2481.200     71552.7041    373880.00
    2481.400     72814.4887    365920.00
    2481.600     77001.4429    374661.00
    2481.800     78836.3463    375990.00
    2482.000     79321.8799    375600.00
    2482.200     78686.6525    373757.00
    2482.400     78848.8948    374100.00
    2482.600     77134.6623    373445.00
    2482.801     77151.6985    373364.00
    2483.000     75605.8665    371162.00
    2483.200     76066.2000    370730.00
    2483.400     74153.7113    369211.00
    2483.600     72751.2061    366007.00
    2483.800     72095.3933    365050.00
    2483.999     71019.0843    362617.00
    2484.200     69487.6497    360961.00
    2484.400     68289.3272    359723.00
    2484.601     66819.0996    355746.00
    2484.801     65819.8080    355522.00
    2485.000     64063.8143    352400.00
    2485.200     63507.2023    348624.00
    2485.401     62240.7928    347695.00
    2485.600     61003.5575    345089.00
    2485.800     59556.9332    342531.00
    2486.000     58951.5760    340428.00
    2486.200     57312.4792    337697.00
    2486.400     56158.3095    335093.00
    2486.600     55278.1123    333293.00
    2486.800     54380.4167    329546.00
    2487.000     53050.0189    326554.00
    2487.200     52709.7824    325539.00
    2487.400     51767.2096    322728.00
    2487.599     51388.8571    320483.00
    2487.800     50506.3692    316892.00
    2488.000     50420.7387    316026.00
    2488.200     49521.9944    313038.00
    2488.400     49734.6186    311591.00
    2488.599     49304.4819    308547.00
    2488.800     49680.5034    308343.00
    2489.000     49269.3591    305596.00
    2489.200     49355.9078    303916.00
    2489.400     49300.8884    301670.00
    2489.601     49246.2975    299300.00
    2489.801     49322.3200    298062.00
    2490.000     49157.6575    294898.00
    2490.200     48924.3196    292358.00
    2490.401     49393.3694    290901.00
    2490.600     49099.2512    288959.00
    2490.802     49231.9931    284838.00
    2491.000     49215.5837    283172.00
    2491.200     48786.4935    280774.00
    2491.400     48946.0995    278405.00
    2491.601     49003.2701    276372.00
    2491.801     48947.7610    274594.00
    2492.000     49002.2844    272685.00
    2492.201     48849.5386    270059.00
    2492.401     48679.7832    266169.00
    2492.600     49350.8658    265382.00
    2492.801     48808.6002    262761.00
    2493.000     48648.8628    261030.00
    2493.200     48517.9383    259099.00
    2493.401     48189.0616    257279.00
    2493.600     48629.7999    255739.00
    2493.800     48634.3348    253700.00
    2494.000     48090.6616    250505.00
    2494.201     47675.7227    248334.00
    2494.401     47669.2877    247484.00
    2494.600     47221.9218    244567.00
    2494.801     46827.7681    243051.00
    2495.000     46740.1955    240530.00
    2495.201     45967.9657    237873.00
    2495.400     45938.0476    235458.00
    2495.601     45372.7771    234420.00
    2495.801     44798.5560    232588.00
    2496.000     44875.2114    231821.00
    2496.200     43636.1116    228291.00
    2496.400     43078.6664    226558.00
    2496.600     43361.1587    225021.00
    2496.802     42960.3495    223436.00
    2497.000     42258.4177    221259.00
    2497.200     42337.4945    220077.00
    2497.400     41706.6186    218224.00
    2497.600     41038.6142    215385.00
    2497.801     41431.7974    215872.00
    2498.000     41050.9998    214368.00
    2498.200     40316.4997    213100.00
    2498.401     39920.9197    210898.00
    2498.600     39365.8269    207960.00
    2498.801     39069.4069    205971.00
    2499.001     37870.2122    203097.00
    2499.201     37423.5678    201819.00
    2499.400     37020.8108    198540.00
    2499.600     36527.8036    197405.00
    2499.800     36051.9545    193404.00
    2500.000     35672.7216    191257.00
    2501.000     74423.5024    399511.00
    2502.000     73950.5188    404674.00
    2502.999     73887.5839    406856.00
    2503.999     72022.3731    407466.00
    2505.001     71047.9201    407520.00
    2506.001     69706.2119    409832.00
    2507.001     69164.6992    410146.00
    2508.000     68893.7158    409933.00
    2509.001     68716.4044    410013.00
    2510.001     69149.7736    411168.00
    2511.001     70387.2776    411963.00
    2512.000     70302.6348    411146.00
    2513.000     70835.0016    410614.00
    2514.001     71173.5703    412021.00
    2515.001     71184.8201    411786.00
    2516.000     71816.0550    412403.00
    2517.000     71522.8397    412927.00
    2518.000     72038.4686    416217.00
    2519.001     72542.1146    418797.00
    2520.000     72684.4713    419107.00
    2521.001     72940.0709    421729.00
    2522.000     73373.6954    423568.00
    2523.000     74338.4065    428582.00
    2524.000     74234.4565    425068.00
    2525.001     74980.2936    425893.00
    2526.000     76447.0789    426740.00
    2527.000     75750.2295    424375.00
    2528.000     76306.0778    426219.00
    2529.000     76514.2110    426444.00
    2530.000     77475.1763    425464.00
    2531.000     76927.6253    423775.00
    2532.000     77281.4487    424313.00
    2532.999     76852.0172    422629.00
    2534.000     75713.1590    419830.00
    2535.000     76046.2146    418147.00
    2536.000     74898.9817    416224.00
    2537.000     74396.2674    414611.00
    2538.000     74028.6768    411382.00
    2539.002     73711.5410    410497.00
    2540.001     72945.6929    406198.00
    2541.001     72817.0968    405909.00
    2542.000     72109.1333    403906.00
    2543.000     71391.4027    401567.00
    2544.000     71515.2241    407338.00
    2545.000     70996.8682    407557.00
    2546.000     70083.7099    405839.00
    2547.000     69501.5802    404575.00
    2548.000     68763.4189    403001.00
    2549.000     70242.4502    411067.00
    2550.000     70549.9138    414736.00

File: data/S/CoAsS_rt_01.xdi
#XDI/1.1  GSE/1.0
# Column.1: energy eV
# Column.2: ifluor
# Column.3: i0
# Scan.end_time: 2013-07-29 20:30:54
# Scan.start_time: 2013-07-29 20:21:08
# Element.symbol:  S
# Element.edge:  K
# Mono.d_spacing:  3.13477
# Mono.name: Si 111
# Sample.formula: CoAsS
# Sample.name: cobaltite
# Sample.prep: powder on halogen-free tape
# Sample.temperature: room temperature
# Facility.Name:  APS
# Beamline.Name:  13-ID-E
# Beamline.xray_source:  3.6cm undulator
# Beamline.I0: He, 200 cm
# Beamline.If: 4-element SDD (Vortex ME-4)
# ScanParameters.ScanType: xafs
# ScanParameters.E0: 2472.000
# ScanParameters.Start: Scan.Member: Value
# ScanParameters.E0: 2472.00
# ScanParameters.Legend: Start       Stop       Step       Npts       Time   Kspace?
# ScanParameters.Region1: 2450.0     2468.0     1.0000     19.000     2.0000   0
# ScanParameters.Region2: 2468.0     2500.0    0.20000     161.00     2.0000   0
# ScanParameters.Region3: 2500.0     2550.0     1.0000     51.000     2.0000   0
#-------------------------
#  energy  ifluor  i0
    2450.000     26346.0152    306258.00
    2451.001     27415.3065    308904.00
    2452.001     27466.2957    311292.00
    2453.000     27434.7371    315802.00
    2453.999     27529.8867    320450.00
    2455.000     27631.3683    323412.00
    2456.000     27570.3322    325637.00
    2457.000     27629.8201    328829.00
    2458.000     27850.3411    331572.00
    2459.000     28404.9578    335717.00
    2460.000     28358.7076    335370.00
    2461.000     27938.2290    337586.00
    2462.000     27583.1364    339050.00
    2463.000     28085.6688    342811.00
    2463.999     28130.2735    345723.00
    2465.000     29083.1406    345931.00
    2466.000     30105.8040    347555.00
    2467.000     30780.8991    349730.00
    2468.000     34321.7751    353429.00
    2468.200     36294.7166    355074.00
    2468.401     38752.4220    356401.00
    2468.601     41684.1146    356918.00
    2468.800     46361.3920    358835.00
    2469.000     51939.3766    359793.00
    2469.199     61293.6530    359860.00
    2469.401     76876.4128    360446.00
    2469.599    101426.2483    361035.00
    2469.799    127686.3577    361580.00
    2470.000    147377.5181    363008.00
    2470.201    158052.5309    363826.00
    2470.400    161184.4131    364542.00
    2470.601    159096.0878    362503.00
    2470.801    157446.3121    361805.00
    2471.000    155222.7883    363686.00
    2471.200    152788.0116    365024.00
    2471.400    151583.0521    366518.00
    2471.600    149724.6237    367362.00
    2471.800    149940.1597    367165.00
    2472.000    149136.2809    366772.00
    2472.201    148609.0485    367848.00
    2472.399    144056.6823    367380.00
    2472.601    137845.6422    370465.00
    2472.801    128259.6727    370347.00
    2473.000    117805.5333    369792.00
    2473.200    109624.2308    369599.00
    2473.400    102470.5876    369576.00
    2473.601     95745.4154    369866.00
    2473.800     89577.6161    369980.00
    2474.000     83902.7408    371210.00
    2474.200     78209.8027    371213.00
    2474.399     73446.6693    371170.00
    2474.599     70573.5439    370264.00
    2474.801     69821.1011    371290.00
    2474.999     69979.1558    372249.00
    2475.200     74019.3589    372416.00
    2475.400     79384.1461    373761.00
    2475.601     87390.5739    373187.00
    2475.801     94227.2034    373065.00
    2476.000    100176.8152    373591.00
    2476.201    104650.3559    373402.00
    2476.399    108674.2783    374209.00
    2476.599    110672.4523    374379.00
    2476.800    112710.8525    375153.00
    2477.001    113036.9463    375065.00
    2477.199    115032.0257    374585.00
    2477.400    116404.3932    374237.00
    2477.600    117549.8465    374535.00
    2477.801    118921.3965    374912.00
    2478.000    119708.7468    375275.00
    2478.198    121599.1262    375634.00
    2478.402    122785.0476    375006.00
    2478.599    121562.3875    374428.00
    2478.800    121304.5229    373961.00
    2479.000    120687.1979    373689.00
    2479.200    119808.8983    372772.00
    2479.399    119040.1631    373896.00
    2479.600    116809.0452    372485.00
    2479.800    115872.1197    371183.00
    2480.000    115453.3026    370406.00
    2480.201    114805.4338    371172.00
    2480.399    115596.9343    371743.00
    2480.599    115551.2293    372672.00
    2480.800    117094.4889    372402.00
    2481.000    119216.3357    371559.00
    2481.201    120443.8382    375255.00
    2481.400    119194.5492    368729.00
    2481.601    122088.0573    377128.00
    2481.801    121481.3749    375660.00
    2482.000    121126.5454    375292.00
    2482.199    120339.4026    375234.00
    2482.400    119443.3634    375644.00
    2482.601    118476.2356    374869.00
    2482.800    118259.1795    374951.00
    2483.000    118549.3203    373953.00
    2483.200    118237.0622    374047.00
    2483.401    116866.6228    371438.00
    2483.600    116149.9847    369168.00
    2483.800    117099.7843    368995.00
    2484.001    116296.9292    366284.00
    2484.200    115228.7812    364360.00
    2484.399    115746.0844    363070.00
    2484.601    114508.1179    359817.00
    2484.801    113705.8176    358219.00
    2485.000    113422.5330    355905.00
    2485.200    112163.8593    353035.00
    2485.399    112205.2710    350129.00
    2485.601    110568.5339    348320.00
    2485.801    109706.6774    344249.00
    2486.000    109143.3248    343098.00
    2486.200    107551.7983    340284.00
    2486.402    106387.2356    336188.00
    2486.599    104593.2886    335069.00
    2486.800    104608.0326    333177.00
    2487.000    103800.2402    331083.00
    2487.200    102398.7392    327745.00
    2487.399    101911.9725    326759.00
    2487.600    100549.2905    325058.00
    2487.800     99596.6727    320807.00
    2487.999     98706.7991    318403.00
    2488.200     98188.5156    318870.00
    2488.400     96491.7884    315377.00
    2488.600     97292.9454    313234.00
    2488.799     95644.0638    311357.00
    2489.000     94679.5827    308430.00
    2489.201     94485.6649    308916.00
    2489.400     95012.0813    307407.00
    2489.600     93241.4580    304667.00
    2489.801     92545.6939    301467.00
    2490.000     91216.2201    299786.00
    2490.201     90778.0719    296883.00
    2490.401     89387.4218    295180.00
    2490.601     89137.1498    292898.00
    2490.801     88164.6344    290848.00
    2491.000     87518.3328    288989.00
    2491.201     86774.6808    287562.00
    2491.400     86666.5934    286482.00
    2491.601     85886.8887    283576.00
    2491.800     84423.6017    280849.00
    2492.001     84615.5701    279048.00
    2492.200     82701.6181    276981.00
    2492.401     81798.6747    274461.00
    2492.600     81193.1465    271188.00
    2492.800     81022.4582    271957.00
    2493.000     79271.2592    267485.00
    2493.200     78722.5050    266729.00
    2493.400     77422.8054    263121.00
    2493.601     77183.2791    263429.00
    2493.801     76425.0420    260044.00
    2494.000     75799.3268    257681.00
    2494.198     75071.3727    256571.00
    2494.400     73597.3130    253455.00
    2494.600     73188.2776    250593.00
    2494.799     72448.7386    248944.00
    2495.001     72494.4477    247369.00
    2495.201     71653.0182    245456.00
    2495.400     70045.9604    241517.00
    2495.601     69441.4711    239771.00
    2495.801     69132.3929    238205.00
    2496.000     68692.6039    236744.00
    2496.200     67995.8790    232997.00
    2496.400     67279.6677    231572.00
    2496.602     66939.4404    230566.00
    2496.800     65522.1392    227304.00
    2497.001     66064.0692    226243.00
    2497.200     65285.2817    223147.00
    2497.400     65461.3193    222079.00
    2497.600     64275.5895    220168.00
    2497.800     63827.7695    217667.00
    2498.000     63148.3495    214950.00
    2498.200     62386.4001    212836.00
    2498.401     62404.4894    211132.00
    2498.600     60944.8150    207990.00
    2498.801     60736.5580    206113.00
    2499.001     59913.3408    203598.00
    2499.200     59034.8992    201122.00
    2499.401     58705.7758    198412.00
    2499.600     58100.0703    197036.00
    2499.800     57404.3568    193373.00
    2500.000     57381.9703    191878.00
    2501.000    117439.0497    398777.00
    2501.998    119801.0112    403904.00
    2502.999    120554.7418    406322.00
    2504.000    122035.3499    408462.00
    2505.000    123392.4088    409152.00
    2506.001    123923.2294    411767.00
    2507.002    123436.4235    411922.00
    2508.000    124996.7125    411502.00
    2509.000    126077.7659    412182.00
    2509.999    126235.0656    412569.00
    2511.000    127417.6942    410629.00
    2512.000    128178.7696    413803.00
    2513.000    128737.6659    413743.00
    2514.000    129553.1243    414925.00
    2515.000    130725.5515    414841.00
    2515.999    129792.9348    415549.00
    2517.000    130222.0184    417408.00
    2518.000    130459.1311    420229.00
    2519.000    130273.9792    417017.00
    2520.001    129242.4045    420185.00
    2521.001    129962.7716    425746.00
    2522.001    129626.8205    428496.00
    2523.001    128950.1046    430403.00
    2524.000    127672.4364    430991.00
    2525.001    126865.7892    432912.00
    2526.000    126698.3626    434233.00
    2527.000    126445.3532    433354.00
    2528.001    126137.8523    433243.00
    2529.000    126259.3844    434322.00
    2530.001    126786.1709    433570.00
    2531.000    125161.2632    431405.00
    2532.001    124791.4506    430648.00
    2533.001    124122.0683    427902.00
    2534.000    122974.2581    424601.00
    2535.000    123386.5811    421561.00
    2536.001    123060.3842    420454.00
    2537.000    123022.6258    419774.00
    2538.001    121963.6785    413555.00
    2539.000    121409.4767    412430.00
    2540.000    122261.4857    411992.00
    2541.000    121003.9621    409157.00
    2542.000    120722.9288    407334.00
    2543.000    122771.8312    412102.00
    2544.000    123623.9071    411255.00
    2545.000    123157.4506    409636.00
    2546.000    123463.2897    407556.00
    2547.001    125709.4365    412455.00
    2548.000    126529.2177    411993.00
    2549.000    128947.5696    417829.00
    2550.000    131975.4983    425656.00
