Repository: XraySpectroscopy/XASDataLibrary

The XAS Data Library is designed to hold X-ray Absorption Spectra (EXAFS
and XANES) using an SQLite database, with array data encoded using JSON.
The principle goal for the library is as a proposed standard for storing
and exchanging XAS data. The implementation here is intended for initial
reference and comments. 

The idea is provide a format and set of tools for managing Libraries of
XAFS Data, and to be able to share these libraries between different
researchers and different analysis programs.  As the the base format of the
library will be created with SQLite, the SQL syntax and any third party
software that can use SQL and SQLite will be able to explore the data in
the format.

File: data/S/CoSO4_rt_01.xdi
#XDI/1.1  GSE/1.0
# Column.1: energy eV
# Column.2: ifluor
# Column.3: i0
# Scan.end_time: 2013-07-29 20:01:06
# Scan.start_time: 2013-07-29 19:51:17
# Element.symbol:  S
# Element.edge:  K
# Mono.d_spacing:  3.13477
# Mono.name: Si 111
# Sample.formula: CoSO4.7H2O
# Sample.name: cobalt sulfate
# Sample.prep: powder on halogen-free tape
# Sample.temperature: room temperature
# Facility.Name:  APS
# Beamline.Name:  13-ID-E
# Beamline.xray_source:  3.6cm undulator
# Beamline.I0: He, 200 cm
# Beamline.If: 4-element SDD (Vortex ME-4)
# ScanParameters.ScanType: xafs
# ScanParameters.E0: 2472.000
# ScanParameters.Start: Scan.Member: Value
# ScanParameters.E0: 2472.00
# ScanParameters.Legend: Start       Stop       Step       Npts       Time   Kspace?
# ScanParameters.Region1: 2450.0     2468.0     1.0000     19.000     2.0000   0
# ScanParameters.Region2: 2468.0     2500.0    0.20000     161.00     2.0000   0
# ScanParameters.Region3: 2500.0     2550.0     1.0000     51.000     2.0000   0
#-------------------------
#  energy  ifluor  i0
    2450.000     37697.3871    314032.00
    2451.000     37881.9656    318638.00
    2451.999     37925.8864    320253.00
    2453.000     36923.1785    325421.00
    2454.001     36772.4732    329686.00
    2455.000     36619.0124    331787.00
    2456.000     36041.0477    333017.00
    2457.001     36057.0118    335589.00
    2458.000     35684.6783    337758.00
    2459.000     35319.5665    340235.00
    2460.000     35547.5627    340962.00
    2461.000     34807.9970    342592.00
    2462.001     34793.3449    344012.00
    2463.000     34262.5465    345833.00
    2464.000     33887.4545    348702.00
    2464.999     33640.8301    350231.00
    2466.000     34015.8067    351525.00
    2467.000     33395.9783    354488.00
    2468.000     33258.9244    357699.00
    2468.201     33248.7547    358678.00
    2468.400     33401.3375    359643.00
    2468.600     32732.3101    361088.00
    2468.800     32382.2282    361793.00
    2469.001     32755.8210    363617.00
    2469.201     32390.5070    363392.00
    2469.401     32944.2634    363366.00
    2469.601     32196.6184    363861.00
    2469.800     32413.5475    363955.00
    2470.000     31900.6010    364828.00
    2470.199     32205.0761    365276.00
    2470.400     32030.2328    365260.00
    2470.600     31918.7409    365552.00
    2470.801     32039.0903    365319.00
    2471.000     32441.7151    367110.00
    2471.201     32603.9855    367569.00
    2471.400     32366.1969    368071.00
    2471.600     32658.7971    367617.00
    2471.801     32905.4457    367290.00
    2472.001     33422.3414    366779.00
    2472.200     34021.3722    366854.00
    2472.401     33749.5563    366520.00
    2472.601     35674.7211    370037.00
    2472.801     34783.4901    369015.00
    2473.000     34708.5347    368598.00
    2473.200     34592.7199    368831.00
    2473.400     34322.7540    369230.00
    2473.600     34303.5960    369760.00
    2473.801     34578.2956    370322.00
    2474.000     34357.7787    371508.00
    2474.200     34417.1946    371789.00
    2474.401     34088.8024    371808.00
    2474.601     34218.4232    371374.00
    2474.800     34038.8497    371717.00
    2475.000     34384.8001    372020.00
    2475.200     34613.7740    372551.00
    2475.400     34528.2961    373558.00
    2475.600     34795.9896    372746.00
    2475.800     34966.7592    373128.00
    2476.001     35280.1805    372800.00
    2476.200     35886.3519    372875.00
    2476.401     36514.1558    372668.00
    2476.601     37295.2760    373178.00
    2476.801     37813.5072    373287.00
    2477.000     38734.6423    373025.00
    2477.200     39046.0707    372420.00
    2477.400     39748.3615    372593.00
    2477.602     41609.7613    372151.00
    2477.800     42789.9220    372352.00
    2478.001     43733.6634    372804.00
    2478.199     45435.7767    372831.00
    2478.399     47791.1663    372295.00
    2478.601     50798.9073    372413.00
    2478.801     54056.8651    372080.00
    2479.001     58801.0093    371444.00
    2479.199     64819.4252    372568.00
    2479.400     73470.3002    371997.00
    2479.601     86154.4876    371369.00
    2479.801    104204.4474    369894.00
    2480.000    127391.6475    370046.00
    2480.200    151390.2935    371479.00
    2480.401    174825.4641    372176.00
    2480.601    203548.3819    372635.00
    2480.800    235750.6157    372975.00
    2481.000    259042.5302    372676.00
    2481.198    269953.9407    372714.00
    2481.400    268802.4436    366484.00
    2481.599    267865.1999    374535.00
    2481.801    258288.9923    373490.00
    2482.000    245206.1962    374251.00
    2482.200    225042.0745    374796.00
    2482.400    201450.9379    373479.00
    2482.600    179447.6258    373278.00
    2482.800    157858.1844    373292.00
    2483.000    140697.3976    371894.00
    2483.200    125588.7326    372569.00
    2483.400    112568.4345    370642.00
    2483.601    102655.9479    369414.00
    2483.800     95279.0054    367539.00
    2484.000     90705.1797    367383.00
    2484.200     87818.5665    365842.00
    2484.399     85683.6255    363964.00
    2484.600     84787.7308    363652.00
    2484.800     84084.0712    362276.00
    2485.001     83568.5487    359999.00
    2485.201     83214.3779    357394.00
    2485.401     83081.3197    354742.00
    2485.600     83736.7138    352862.00
    2485.801     83630.9814    348615.00
    2485.999     84272.5918    347087.00
    2486.200     83519.5887    344205.00
    2486.399     83725.2702    341397.00
    2486.602     82997.2638    337243.00
    2486.800     82629.7628    333844.00
    2487.001     81381.6031    331853.00
    2487.201     81051.4178    328763.00
    2487.399     79533.2976    325938.00
    2487.601     79750.7299    325393.00
    2487.800     78603.5585    322244.00
    2488.000     78958.6429    320066.00
    2488.200     78240.5055    317939.00
    2488.401     78001.1754    315784.00
    2488.600     77606.9429    314154.00
    2488.800     77019.2262    311906.00
    2489.001     77482.8337    310260.00
    2489.200     77241.1233    308268.00
    2489.401     77732.6782    307776.00
    2489.600     76673.7070    303863.00
    2489.801     76361.3702    300910.00
    2490.002     77093.3538    302511.00
    2490.201     75976.8352    298511.00
    2490.400     75340.4136    297248.00
    2490.600     74426.2518    295280.00
    2490.801     73221.7397    291564.00
    2491.000     73425.9212    291199.00
    2491.200     72205.2001    288104.00
    2491.401     71726.3733    284839.00
    2491.601     71311.3482    282879.00
    2491.801     71347.1983    280906.00
    2492.000     70599.4799    278998.00
    2492.200     71449.0265    276754.00
    2492.399     71699.3675    274144.00
    2492.601     72169.0170    270864.00
    2492.800     72142.0938    269042.00
    2493.000     73361.6346    267557.00
    2493.200     74120.4180    264977.00
    2493.399     74382.8500    262142.00
    2493.601     75821.0768    260808.00
    2493.800     76364.1685    257679.00
    2494.000     77030.8354    256143.00
    2494.200     77503.7488    253899.00
    2494.400     78294.3280    251570.00
    2494.600     78014.6183    250536.00
    2494.800     79379.5545    249383.00
    2495.001     79805.0892    247779.00
    2495.200     79471.4578    245112.00
    2495.401     79075.6665    242747.00
    2495.600     79269.0837    240715.00
    2495.801     80209.5153    239582.00
    2496.000     79159.8784    237121.00
    2496.200     78879.3702    235424.00
    2496.400     78310.7194    234119.00
    2496.600     77674.2214    230648.00
    2496.800     77029.1341    228326.00
    2497.000     75803.9520    226484.00
    2497.200     75511.5752    224314.00
    2497.400     73648.3454    221442.00
    2497.600     73080.9933    220806.00
    2497.801     71376.8937    217642.00
    2498.001     69517.9364    215011.00
    2498.200     68021.7061    213275.00
    2498.401     66383.8350    210634.00
    2498.600     65064.1197    208723.00
    2498.800     63076.1290    206247.00
    2499.001     62181.0119    204728.00
    2499.200     60414.9664    203228.00
    2499.401     58704.2706    200968.00
    2499.601     56862.5934    199147.00
    2499.800     56117.0234    198549.00
    2500.000     54761.7553    197307.00
    2501.000    111211.4442    395958.00
    2502.000    107520.6689    402238.00
    2502.999    103156.3163    404596.00
    2504.001     98778.0558    405943.00
    2505.001     95485.2393    406710.00
    2506.001     93095.4148    408989.00
    2507.001     90748.1935    409416.00
    2508.000     89186.4689    409766.00
    2509.000     87540.8429    411386.00
    2510.001     87579.3587    411543.00
    2511.000     87384.7517    412248.00
    2512.000     87552.2098    411521.00
    2513.000     87861.7286    412191.00
    2514.000     88746.1193    414239.00
    2515.000     89937.6157    414466.00
    2516.000     90346.7278    414378.00
    2516.997     90566.4613    417272.00
    2518.000     89559.3995    416700.00
    2519.001     89335.9783    419269.00
    2520.000     89404.3617    422263.00
    2521.001     89159.1144    426037.00
    2522.001     88785.7263    427710.00
    2523.000     88496.6650    429648.00
    2524.000     87629.4365    429228.00
    2525.001     88073.1255    431931.00
    2526.000     87997.0973    430863.00
    2527.002     87612.1740    431583.00
    2528.000     87937.9880    433443.00
    2529.001     88169.5584    433942.00
    2529.999     88147.1769    432561.00
    2531.000     87695.6374    431615.00
    2532.001     86653.0121    428793.00
    2533.001     87417.7391    429548.00
    2534.000     87295.5413    427547.00
    2535.001     87459.5263    425183.00
    2536.000     86571.5292    423812.00
    2537.000     86216.5857    420049.00
    2538.000     85866.0134    417075.00
    2539.000     86059.5011    419027.00
    2540.000     85329.2125    415047.00
    2541.001     86420.0164    414145.00
    2542.000     85948.5174    411261.00
    2543.000     85741.6513    411840.00
    2544.000     87019.4089    413616.00
    2545.001     87773.1001    414891.00
    2546.000     87914.2667    413909.00
    2547.000     88956.4744    416567.00
    2548.000     89659.7273    416193.00
    2549.000     91234.0281    420485.00
    2550.000     92792.7474    423880.00

File: data/S/FeSO4_7H2O_rt_01.xdi
#XDI/1.1  GSE/1.0
# Column.1: energy eV
# Column.2: ifluor
# Column.3: i0
# Scan.end_time: 2013-07-29 19:50:58
# Scan.start_time: 2013-07-29 19:41:13
# Element.symbol:  S
# Element.edge:  K
# Mono.d_spacing:  3.13477
# Mono.name: Si 111
# Sample.formula: FeSO4.7H2O
# Sample.name: ferrous sulfate
# Sample.prep: powder on halogen-free tape
# Sample.temperature: room temperature
# Facility.Name:  APS
# Beamline.Name:  13-ID-E
# Beamline.xray_source:  3.6cm undulator
# Beamline.I0: He, 200 cm
# Beamline.If: 4-element SDD (Vortex ME-4)
# ScanParameters.ScanType: xafs
# ScanParameters.E0: 2472.000
# ScanParameters.Start: Scan.Member: Value
# ScanParameters.E0: 2472.00
# ScanParameters.Legend: Start       Stop       Step       Npts       Time   Kspace?
# ScanParameters.Region1: 2450.0     2468.0     1.0000     19.000     2.0000   0
# ScanParameters.Region2: 2468.0     2500.0    0.20000     161.00     2.0000   0
# ScanParameters.Region3: 2500.0     2550.0     1.0000     51.000     2.0000   0
#-------------------------
#  energy  ifluor  i0
    2450.000     24716.1101    303051.00
    2451.000     25424.4276    307359.00
    2452.000     25714.5426    307785.00
    2453.000     25569.8502    313985.00
    2454.001     26189.2186    317172.00
    2455.001     26294.0694    318806.00
    2456.000     26371.1768    321210.00
    2457.000     26430.6697    323853.00
    2458.000     26099.3491    327098.00
    2459.000     26204.6729    330250.00
    2460.000     26231.5228    332080.00
    2461.000     26225.7874    335036.00
    2462.001     26078.3670    337417.00
    2463.000     26147.6669    339557.00
    2463.999     26256.1211    342963.00
    2465.000     27081.8121    344513.00
    2466.000     26339.4347    345999.00
    2467.001     26296.1769    349298.00
    2468.000     26867.0852    349961.00
    2468.200     26726.2845    352767.00
    2468.401     27103.1233    353821.00
    2468.600     26762.7333    355201.00
    2468.800     26690.3259    355966.00
    2469.000     27059.8318    356094.00
    2469.200     26838.6642    354958.00
    2469.400     26485.0556    355330.00
    2469.600     26641.2692    354199.00
    2469.799     27037.5077    355598.00
    2470.001     27462.1960    356511.00
    2470.200     26944.5350    359219.00
    2470.400     27278.4567    358202.00
    2470.600     27500.8968    359157.00
    2470.801     27246.8990    358631.00
    2471.000     28467.9689    363076.00
    2471.200     28691.6697    362553.00
    2471.400     29529.4999    363904.00
    2471.601     30078.5505    364847.00
    2471.800     30881.1119    365168.00
    2472.000     32498.1839    364596.00
    2472.200     33097.5902    365159.00
    2472.400     33772.4403    364944.00
    2472.600     35058.4697    368536.00
    2472.800     34813.0176    368532.00
    2473.000     34948.3909    368414.00
    2473.200     35028.1773    368178.00
    2473.399     34906.9958    367936.00
    2473.601     34813.6663    369281.00
    2473.801     34692.5394    369204.00
    2474.000     34783.3984    369796.00
    2474.201     35623.9697    370078.00
    2474.399     35855.3460    370312.00
    2474.601     37008.6533    369646.00
    2474.801     38615.4818    369257.00
    2475.000     40311.1834    369365.00
    2475.201     42372.7232    370116.00
    2475.400     43731.8796    371162.00
    2475.601     46191.0504    370790.00
    2475.801     48818.1016    371310.00
    2476.000     53139.2574    370811.00
    2476.201     60120.6348    371656.00
    2476.400     66565.4758    371564.00
    2476.600     76202.1443    373135.00
    2476.800     87373.5935    373058.00
    2477.000     99487.9235    372659.00
    2477.200    110148.8033    372633.00
    2477.401    116001.9748    373442.00
    2477.600    117753.2847    372914.00
    2477.801    115046.4272    373596.00
    2478.000    109410.0507    374573.00
    2478.200    102521.2992    374049.00
    2478.401     97630.3681    372907.00
    2478.601     96881.4630    372776.00
    2478.800     97659.7431    372570.00
    2479.000     99119.8969    371742.00
    2479.199    103696.7477    372439.00
    2479.401    110506.3181    372361.00
    2479.600    119874.8412    371513.00
    2479.801    137832.5988    370691.00
    2480.000    161655.5573    369631.00
    2480.200    195042.5847    371000.00
    2480.401    229566.6494    370771.00
    2480.601    269604.4383    370843.00
    2480.798    314601.3329    373617.00
    2481.000    361894.8467    373612.00
    2481.200    407572.2156    373645.00
    2481.400    441306.5540    367182.00
    2481.601    455263.4218    375948.00
    2481.800    460456.8660    375247.00
    2482.000    448777.7783    375333.00
    2482.200    423169.4560    375934.00
    2482.400    385989.8872    375372.00
    2482.600    341075.5686    375498.00
    2482.800    292160.2673    375286.00
    2483.001    247787.6621    374059.00
    2483.200    210653.9336    374624.00
    2483.400    180123.0272    374100.00
    2483.601    157534.4820    372783.00
    2483.800    139493.5088    371045.00
    2483.999    128716.1698    370964.00
    2484.200    119851.9290    369921.00
    2484.400    115145.9054    368115.00
    2484.600    110168.6855    366825.00
    2484.801    108645.4082    365170.00
    2485.000    107581.1448    364941.00
    2485.200    105065.0164    362289.00
    2485.401    105034.2201    359691.00
    2485.600    104478.3039    357900.00
    2485.801    103411.8381    356398.00
    2486.000    103555.4723    353601.00
    2486.200    103180.7856    351777.00
    2486.401    102728.8576    349210.00
    2486.599    102964.9849    346124.00
    2486.801    102977.6774    343202.00
    2487.000    103917.3174    342288.00
    2487.200    103676.9292    338020.00
    2487.400    103972.4067    335199.00
    2487.601    104939.4712    333293.00
    2487.800    104972.5448    328735.00
    2488.000    106250.9724    326490.00
    2488.200    106083.4681    324101.00
    2488.400    106279.9932    321910.00
    2488.601    107321.8496    319592.00
    2488.800    107836.7566    316461.00
    2489.000    107214.2761    313267.00
    2489.200    108166.3358    310640.00
    2489.400    108586.1985    308554.00
    2489.600    108342.8192    305570.00
    2489.800    108109.0454    303537.00
    2490.000    107923.3685    300332.00
    2490.200    109035.7941    297799.00
    2490.400    109556.9661    297324.00
    2490.600    109679.4281    295768.00
    2490.800    110836.1445    294885.00
    2491.000    111037.3723    292151.00
    2491.198    111077.4685    289650.00
    2491.402    111313.0697    288094.00
    2491.600    112028.3222    287368.00
    2491.801    111947.4094    283778.00
    2492.000    110422.3028    280193.00
    2492.201    111842.0237    279758.00
    2492.400    111749.6825    276097.00
    2492.601    111047.5344    273527.00
    2492.801    112147.5969    271461.00
    2493.001    112153.4510    268592.00
    2493.201    111994.6501    266138.00
    2493.401    112413.0833    264356.00
    2493.600    113243.1380    263233.00
    2493.800    113095.7687    259610.00
    2494.000    113928.0176    258201.00
    2494.200    113634.3738    255833.00
    2494.400    114758.7662    255262.00
    2494.600    113306.7522    251760.00
    2494.800    113778.0405    250011.00
    2495.000    114234.5753    248542.00
    2495.200    113643.5913    245588.00
    2495.400    112908.8096    244042.00
    2495.601    111732.4859    240419.00
    2495.800    112329.9923    238705.00
    2495.999    112324.0462    237073.00
    2496.199    110970.7948    233838.00
    2496.400    109942.6236    230386.00
    2496.600    110159.5158    229724.00
    2496.800    109153.0581    227776.00
    2497.000    109579.8820    227107.00
    2497.200    109007.8949    225194.00
    2497.400    108430.6802    224631.00
    2497.601    109302.9232    223767.00
    2497.801    107446.9098    221422.00
    2498.000    107170.1755    220007.00
    2498.200    105932.0245    218470.00
    2498.401    104515.2427    216740.00
    2498.600    104289.9964    215467.00
    2498.800    102344.1610    213233.00
    2499.000    101283.2405    211044.00
    2499.201     98555.4104    208295.00
    2499.400     97903.3703    205656.00
    2499.601     95390.9477    203242.00
    2499.800     93830.2804    199290.00
    2500.001     91547.0702    197201.00
    2500.999    163469.7736    397541.00
    2501.999    155841.8901    404192.00
    2502.999    149324.9409    405940.00
    2504.001    143964.7541    407632.00
    2505.001    137542.6136    408168.00
    2506.000    133616.7046    409951.00
    2507.000    129529.1187    409407.00
    2508.000    126998.9046    410314.00
    2509.000    125612.7723    411411.00
    2510.001    125705.0754    411952.00
    2511.001    124890.6249    412655.00
    2512.000    126075.8095    412510.00
    2513.001    125008.4671    413101.00
    2514.000    125513.1522    414821.00
    2515.000    125201.4230    412991.00
    2516.000    126186.8202    416101.00
    2517.000    126243.6994    415807.00
    2518.001    126379.9537    417297.00
    2518.999    127452.2521    420136.00
    2520.001    126467.1481    423385.00
    2521.000    127275.3056    425513.00
    2522.001    127614.3367    427471.00
    2523.001    127902.4530    429386.00
    2524.000    128703.7168    430582.00
    2524.999    128615.1679    433542.00
    2526.000    129737.0407    433246.00
    2527.000    129471.0566    433410.00
    2527.999    129886.3591    436324.00
    2529.000    129295.5514    434209.00
    2530.000    128578.2773    433630.00
    2531.001    129214.0198    431801.00
    2532.000    129418.7472    432234.00
    2533.000    130661.6040    430737.00
    2534.000    129768.3652    429287.00
    2535.001    129115.9464    427900.00
    2536.000    129225.5073    422687.00
    2537.000    128619.2966    422455.00
    2538.000    127572.2135    416742.00
    2538.999    129752.9991    417135.00
    2540.000    128570.9064    415207.00
    2541.000    129941.2483    416180.00
    2542.000    130313.0099    415379.00
    2543.000    131164.3215    412855.00
    2544.001    129625.7717    407755.00
    2545.000    132418.6086    413612.00
    2546.000    132458.8337    411721.00
    2547.000    132651.9675    411791.00
    2548.000    135055.9560    414350.00
    2549.001    135874.5098    414763.00
    2550.000    137194.8478    418986.00

File: data/S/MgS_rt_001.xdi
#XDI/1.1  GSE/2.0
# Column.1: energy eV
# Column.2: ifluor
# Column.3: i0
# Scan.start_time: 2018-02-22 15:04:17
# Scan.end_time: 2018-02-22 15:09:21
# Element.symbol:  S
# Element.edge:  K
# Mono.d_spacing:  3.13477
# Mono.name: Si 111
# Sample.formula: MgS
# Sample.name: magnesium sulfide
# Sample.prep: powder on tape halogen-free tape
# Sample.temperature: room temperature
# Facility.Name:  APS
# Beamline.Name:  13-ID-E
# Beamline.xray_source:  3.6cm undulator
# Beamline.I0: He, 200 cm
# Beamline.If: 4-element SDD (Vortex ME-4)
# ScanParameters.ScanType: xafs
# ScanParameters.E0: 2472.000
# ScanParameters.Legend:  Start, Stop, Step, K-space, Time
# ScanParameters.Region1:    -25.000,   -10.000,     1.500  False  1.00
# ScanParameters.Region2:    -10.000,    15.000,     0.100  False  1.00
# ScanParameters.Region3:     15.000,    75.000,     1.500  False  1.00
#-------------------------
#  energy  ifluor  i0
    2446.999      3198.46   9716351.00
    2448.498      3289.48   9818387.00
    2449.998      3189.46   9917596.00
    2451.498      3529.56  10627222.00
    2452.998      3759.61  11044427.00
    2454.498      3939.68  11395842.00
    2455.999      4145.74  11824083.00
    2457.499      4166.74  11690260.00
    2458.999      4318.79  11614762.00
    2460.412      4413.80  11232055.00
    2461.475      4464.81  11049018.00
    2462.012      4701.90  11062983.00
    2462.200      4694.88  11071699.00
    2462.301      4733.92  11092366.00
    2462.401      4824.93  11152672.00
    2462.501      4701.89  11140251.00
    2462.601      4661.89  11071113.00
    2462.701      4700.88  11061394.00
    2462.801      4769.91  11178060.00
    2462.902      4779.90  11175591.00
    2463.002      4945.99  11242277.00
    2463.102      4964.98  11209210.00
    2463.202      5085.03  11170381.00
    2463.301      5037.00  11137414.00
    2463.401      5001.00  11160066.00
    2463.501      5098.02  11152148.00
    2463.601      5177.05  11179586.00
    2463.701      5170.04  11178586.00
    2463.801      5094.03  11139687.00
    2463.902      5280.08  11118494.00
    2464.002      5057.02  10952683.00
    2464.101      5426.15  11136035.00
    2464.201      5333.10  11169507.00
    2464.301      5334.11  11148048.00
    2464.402      5497.17  11211529.00
    2464.502      5364.12  11143834.00
    2464.601      5579.19  11210556.00
    2464.701      5640.23  11276652.00
    2464.801      5653.23  11319693.00
    2464.901      5772.27  11258192.00
    2465.001      5865.30  11306798.00
    2465.102      6039.39  11374910.00
    2465.202      6064.39  11340162.00
    2465.302      6061.39  11341498.00
    2465.402      6275.46  11406708.00
    2465.502      6342.50  11502590.00
    2465.601      6585.58  11513566.00
    2465.701      6575.59  11437338.00
    2465.801      6456.54  11498273.00
    2465.901      6638.63  11474334.00
    2466.001      6853.70  11566068.00
    2466.101      6812.69  11599125.00
    2466.202      7121.86  11588252.00
    2466.302      6912.75  11544122.00
    2466.402      7120.84  11531784.00
    2466.502      7232.88  11509911.00
    2466.602      7369.94  11552257.00
    2466.702      7544.06  11590497.00
    2466.801      7564.03  11613084.00
    2466.901      7661.08  11584041.00
    2467.002      7723.12  11582615.00
    2467.101      7850.14  11580669.00
    2467.201      8112.30  11541240.00
    2467.302      8262.38  11537012.00
    2467.402      8287.44  11575635.00
    2467.501      8352.42  11559104.00
    2467.602      8458.50  11563117.00
    2467.702      8843.67  11543597.00
    2467.802      9078.80  11536177.00
    2467.901      8970.76  11499469.00
    2468.001      9232.91  11477052.00
    2468.101      9473.06  11525874.00
    2468.201      9703.14  11487971.00
    2468.301      9873.24  11510558.00
    2468.401      9883.27  11465736.00
    2468.501     10390.60  11513914.00
    2468.601     10720.77  11516262.00
    2468.701     10919.00  11554634.00
    2468.801     11429.28  11543681.00
    2468.901     11580.39  11581915.00
    2469.001     11862.58  11547564.00
    2469.101     12343.96  11512425.00
    2469.202     12921.32  11541363.00
    2469.301     13436.70  11532914.00
    2469.401     13808.07  11569733.00
    2469.501     14614.75  11620347.00
    2469.601     15094.21  11599323.00
    2469.701     16236.26  11609364.00
    2469.802     16820.92  11561224.00
    2469.902     17850.80  11514287.00
    2470.002     18476.43  11438682.00
    2470.102     19088.11  11481827.00
    2470.201     20290.52  11510932.00
    2470.302     21023.42  11486694.00
    2470.402     22468.21  11515936.00
    2470.502     23411.59  11590007.00
    2470.601     24857.67  11595402.00
    2470.701     26921.62  11621692.00
    2470.802     28625.44  11593273.00
    2470.902     30670.83  11533038.00
    2471.001     33555.06  11558060.00
    2471.101     36722.46  11596656.00
    2471.201     40138.29  11538111.00
    2471.301     44998.90  11605625.00
    2471.401     49439.99  11634138.00
    2471.502     55039.71  11623135.00
    2471.602     60672.35  11581075.00
    2471.701     67437.89  11552042.00
    2471.801     74786.85  11609013.00
    2471.901     82154.41  11639317.00
    2472.001     90961.99  11651568.00
    2472.101     98856.22  11691568.00
    2472.201    106700.91  11572900.00
    2472.301    115598.79  11617308.00
    2472.402    123478.81  11592307.00
    2472.502    131949.10  11644251.00
    2472.602    140310.73  11628948.00
    2472.701    148939.27  11617309.00
    2472.802    156162.72  11554145.00
    2472.902    162555.65  11505187.00
    2473.001    170696.92  11558129.00
    2473.101    177109.20  11615120.00
    2473.201    182355.24  11634994.00
    2473.301    186099.90  11633723.00
    2473.401    189870.85  11679005.00
    2473.502    191759.37  11665919.00
    2473.602    191096.30  11632517.00
    2473.702    192751.29  11708604.00
    2473.801    190421.94  11671729.00
    2473.901    189297.36  11662278.00
    2474.001    186411.82  11702972.00
    2474.101    185315.01  11788909.00
    2474.202    184355.31  11788541.00
    2474.301    184249.89  11845451.00
    2474.401    184736.19  11874301.00
    2474.501    184869.73  11833401.00
    2474.602    186704.49  11812697.00
    2474.701    188808.69  11791169.00
    2474.802    191770.00  11863551.00
    2474.902    193594.10  11902844.00
    2475.002    195602.78  11933402.00
    2475.101    195383.60  11895007.00
    2475.201    193987.17  11875296.00
    2475.301    193241.47  11830923.00
    2475.401    191662.91  11838238.00
    2475.501    189456.19  11815689.00
    2475.601    188477.33  11844966.00
    2475.701    187496.73  11788380.00
    2475.801    187682.24  11786151.00
    2475.901    186995.35  11848553.00
    2476.002    185903.09  11735867.00
    2476.102    188419.81  11892708.00
    2476.201    187990.29  11823294.00
    2476.301    188950.85  11583180.00
    2476.401    189172.59  12026402.00
    2476.501    190723.71  11956004.00
    2476.601    189788.33  11724320.00
    2476.701    190450.03  11951091.00
    2476.802    190659.06  11949542.00
    2476.902    192398.72  12004371.00
    2477.001    191418.34  11997144.00
    2477.102    190426.99  11977069.00
    2477.202    188669.53  11916871.00
    2477.302    189244.81  11949469.00
    2477.402    187093.77  12000505.00
    2477.502    185126.30  11985155.00
    2477.602    183576.02  11928514.00
    2477.702    179729.90  11734137.00
    2477.802    177419.18  11926875.00
    2477.902    173154.01  11812417.00
    2478.001    171197.52  11668120.00
    2478.101    166868.98  12005263.00
    2478.202    163732.67  12011489.00
    2478.301    160670.62  11993009.00
    2478.401    157408.41  11984391.00
    2478.501    153984.67  12021743.00
    2478.601    152619.34  12051496.00
    2478.701    150129.67  12004261.00
    2478.801    146784.44  11928829.00
    2478.901    145287.81  11936283.00
    2479.001    142965.43  11901915.00
    2479.101    142100.08  11976477.00
    2479.202    140235.19  11984166.00
    2479.302    138114.77  11910370.00
    2479.401    136925.58  11912103.00
    2479.501    136902.20  12000724.00
    2479.601    137124.36  11977769.00
    2479.701    137715.41  12002049.00
    2479.801    137591.93  11995931.00
    2479.901    138457.35  12028368.00
    2480.002    140478.98  12058220.00
    2480.102    141071.50  12050440.00
    2480.202    142522.65  12009965.00
    2480.302    142928.91  11991139.00
    2480.402    145229.83  12005511.00
    2480.501    145860.70  12062935.00
    2480.601    146197.24  11982184.00
    2480.701    146360.65  12008530.00
    2480.801    146651.94  12031097.00
    2480.901    145969.74  12048594.00
    2481.001    145800.33  12048330.00
    2481.101    145747.28  12153499.00
    2481.201    144506.19  12137470.00
    2481.301    144438.38  12227012.00
    2481.401    142543.57  12175938.00
    2481.501    142202.75  12170537.00
    2481.601    141152.61  12147262.00
    2481.702    140423.60  12140220.00
    2481.802    139797.36  12138444.00
    2481.902    138942.50  12116208.00
    2482.001    138424.74  12157642.00
    2482.102    138040.54  12181105.00
    2482.201    137785.43  12156801.00
    2482.301    138292.53  12172379.00
    2482.401    138298.40  12191520.00
    2482.501    136841.33  12175678.00
    2482.601    136236.06  12152758.00
    2482.701    137046.43  12157374.00
    2482.802    136477.27  12166233.00
    2482.902    136928.75  12153732.00
    2483.002    136174.20  12150048.00
    2483.102    136803.11  12200069.00
    2483.202    137583.58  12216155.00
    2483.302    137431.76  12239484.00
    2483.402    136575.07  12198180.00
    2483.501    137022.34  12199968.00
    2483.601    136350.67  12129287.00
    2483.701    137822.89  12190373.00
    2483.801    137890.03  12214334.00
    2483.902    137492.30  12176980.00
    2484.002    139349.22  12190457.00
    2484.102    139431.65  12158639.00
    2484.202    141252.17  12170742.00
    2484.301    141967.08  12165178.00
    2484.401    142714.17  12162480.00
    2484.501    143570.04  12167940.00
    2484.601    145388.40  12203754.00
    2484.701    146641.69  12211475.00
    2484.801    147006.65  12205236.00
    2484.901    149640.00  12220833.00
    2485.001    149246.89  12190055.00
    2485.102    150520.52  12178128.00
    2485.202    151513.05  12157561.00
    2485.302    151141.66  12087710.00
    2485.402    150476.63  12012019.00
    2485.501    150661.92  11954105.00
    2485.601    151228.94  12009243.00
    2485.701    151041.39  11916440.00
    2485.801    151825.18  11916372.00
    2485.901    152236.05  11955651.00
    2486.001    152902.13  11961663.00
    2486.101    152509.17  11972705.00
    2486.201    153903.53  12029515.00
    2486.301    153618.24  12031295.00
    2486.402    154205.17  11998158.00
    2486.502    154116.94  12066866.00
    2486.602    155665.61  12090460.00
    2486.701    155420.26  12133240.00
    2486.801    157484.87  12289787.00
    2486.989    160527.12  12569184.00
    2487.526    163180.39  12736271.00
    2488.588    159914.65  12784554.00
    2490.000    150365.93  12679916.00
    2491.499    142124.03  12657192.00
    2492.999    135108.36  12512219.00
    2494.499    133038.14  12243313.00
    2495.999    133297.48  12296803.00
    2497.499    134886.69  12198119.00
    2498.999    139956.39  12205784.00
    2500.499    145814.49  12306892.00
    2501.999    151698.47  12439684.00
    2503.499    157123.13  12535399.00
    2504.999    159426.38  12623976.00
    2506.499    159177.63  12653361.00
    2507.999    155207.69  12427847.00
    2509.499    155080.82  12378910.00
    2510.999    153917.95  12405856.00
    2512.499    155676.49  12646017.00
    2513.999    156740.94  12499377.00
    2515.499    160992.59  12660568.00
    2516.999    165996.05  12687063.00
    2518.499    168514.44  12672434.00
    2519.999    168926.88  12799370.00
    2521.499    166727.79  12717057.00
    2522.999    163652.11  12800790.00
    2524.499    160476.50  12720190.00
    2525.999    161329.86  12906346.00
    2527.499    160811.34  12786260.00
    2528.999    159963.25  12660024.00
    2530.499    162628.08  12739695.00
    2531.999    161165.77  12714998.00
    2533.499    155399.28  12332195.00
    2534.999    151909.00  12040662.00
    2536.499    156697.51  12424055.00
    2538.000    157480.98  12254897.00
    2539.499    158837.76  12338333.00
    2540.999    155610.74  12134297.00
    2542.500    152435.90  12007305.00
    2543.999    149212.54  11947230.00

File: data/S/MgS_rt_002.xdi
#XDI/1.1  GSE/2.0
# Column.1: energy eV
# Column.2: ifluor
# Column.3: i0
# Scan.end_time: 2018-02-22 15:17:36
# Scan.start_time: 2018-02-22 15:12:33
# Element.symbol:  S
# Element.edge:  K
# Mono.d_spacing:  3.13477
# Mono.name: Si 111
# Sample.formula: MgS
# Sample.name: magnesium sulfide
# Sample.prep: powder on tape halogen-free tape
# Sample.temperature: room temperature
# Facility.Name:  APS
# Beamline.Name:  13-ID-E
# Beamline.xray_source:  3.6cm undulator
# Beamline.I0: He, 200 cm
# Beamline.If: 4-element SDD (Vortex ME-4)
# ScanParameters.ScanType: xafs
# ScanParameters.E0: 2472.000
# ScanParameters.Legend:  Start, Stop, Step, K-space, Time
# ScanParameters.Region1:    -25.000,   -10.000,     1.500  False  1.00
# ScanParameters.Region2:    -10.000,    15.000,     0.100  False  1.00
# ScanParameters.Region3:     15.000,    75.000,     1.500  False  1.00
#-------------------------
#  energy  ifluor  i0
    2446.999      3559.58   9490185.00
    2448.498      3329.52   9645357.00
    2449.998      3558.58  10154401.00
    2451.498      3888.70  10540371.00
    2452.998      4418.86  11526708.00
    2454.498      4528.90  11744088.00
    2455.999      4524.89  11880820.00
    2457.499      4757.97  11849967.00
    2458.999      4836.99  11854714.00
    2460.412      4958.03  11570631.00
    2461.475      4983.04  11421499.00
    2462.013      5096.07  11394340.00
    2462.200      5323.17  11405913.00
    2462.301      5299.16  11357123.00
    2462.402      5237.12  11272207.00
    2462.501      5297.16  11420635.00
    2462.601      5291.17  11398135.00
    2462.702      5345.16  11352102.00
    2462.802      5315.15  11260579.00
    2462.902      5447.22  11395755.00
    2463.002      5465.20  11359102.00
    2463.101      5456.21  11249911.00
    2463.201      5421.20  11230170.00
    2463.302      5564.25  11319049.00
    2463.402      5515.24  11333146.00
    2463.501      5703.30  11311503.00
    2463.601      5643.26  11253661.00
    2463.701      5634.29  11263311.00
    2463.801      5689.30  11190401.00
    2463.902      5478.22  11180766.00
    2464.002      5720.31  11239552.00
    2464.101      5663.29  11152393.00
    2464.201      5820.34  11183650.00
    2464.301      5844.36  11205244.00
    2464.401      5972.41  11272729.00
    2464.501      6028.45  11272598.00
    2464.601      6021.43  11243404.00
    2464.702      6180.49  11295028.00
    2464.802      6196.50  11304292.00
    2464.901      6400.59  11316729.00
    2465.002      6382.56  11248230.00
    2465.102      6429.62  11335128.00
    2465.202      6480.60  11301180.00
    2465.302      6629.67  11367510.00
    2465.402      6719.73  11414456.00
    2465.501      6736.74  11418754.00
    2465.601      6950.84  11450251.00
    2465.701      6993.86  11390657.00
    2465.801      6914.86  11474995.00
    2465.901      7207.94  11530416.00
    2466.001      7162.92  11482590.00
    2466.101      7276.98  11497639.00
    2466.201      7493.11  11530834.00
    2466.302      7529.10  11512652.00
    2466.401      7683.15  11505026.00
    2466.502      7600.14  11521976.00
    2466.602      7747.21  11523738.00
    2466.702      7956.33  11543362.00
    2466.802      8095.38  11514803.00
    2466.901      8237.49  11550782.00
    2467.001      8315.50  11546506.00
    2467.102      8505.59  11562999.00
    2467.202      8679.72  11526685.00
    2467.301      8845.84  11511417.00
    2467.402      8859.82  11475240.00
    2467.502      8992.86  11474986.00
    2467.602      9408.09  11450875.00
    2467.701      9323.07  11391767.00
    2467.801      9487.12  11434086.00
    2467.902      9909.47  11494606.00
    2468.002     10037.47  11506661.00
    2468.101     10335.67  11507610.00
    2468.201     10707.91  11453127.00
    2468.301     11024.16  11431492.00
    2468.401     11052.15  11416276.00
    2468.502     11445.42  11421115.00
    2468.602     11386.37  11304841.00
    2468.701     12028.79  11409403.00
    2468.801     12020.85  11476476.00
    2468.901     12577.29  11479132.00
    2469.001     12835.51  11412270.00
    2469.101     13440.96  11413714.00
    2469.201     13945.36  11360209.00
    2469.301     14612.94  11387327.00
    2469.401     14995.23  11416032.00
    2469.501     16216.42  11401134.00
    2469.601     16810.08  11372064.00
    2469.701     17592.89  11329949.00
    2469.802     18624.86  11363010.00
    2469.901     19702.07  11394155.00
    2470.002     20927.67  11439761.00
    2470.101     21953.99  11481768.00
    2470.201     22956.34  11510206.00
    2470.302     24039.65  11474760.00
    2470.402     25298.54  11487094.00
    2470.502     26998.17  11499653.00
    2470.601     28360.53  11523857.00
    2470.701     30442.09  11440830.00
    2470.801     32811.15  11484146.00
    2470.901     35193.86  11440619.00
    2471.001     38491.85  11409442.00
    2471.101     42408.06  11450305.00
    2471.202     47043.90  11543170.00
    2471.301     51810.28  11560502.00
    2471.401     56543.79  11586283.00
    2471.502     62868.33  11552774.00
    2471.601     69519.09  11609768.00
    2471.701     76608.28  11678565.00
    2471.802     84179.81  11712529.00
    2471.902     91429.54  11673312.00
    2472.002     99471.62  11622044.00
    2472.102    107321.25  11590309.00
    2472.201    116410.80  11594955.00
    2472.301    124508.33  11620047.00
    2472.401    132481.19  11608216.00
    2472.502    139604.29  11561017.00
    2472.601    148562.14  11635373.00
    2472.702    155701.71  11620372.00
    2472.802    163417.10  11619142.00
    2472.902    171674.20  11647441.00
    2473.001    178420.04  11655651.00
    2473.101    184007.26  11677698.00
    2473.201    189696.01  11664086.00
    2473.301    193935.32  11681705.00
    2473.402    196116.23  11667724.00
    2473.502    198476.69  11670705.00
    2473.601    198461.25  11624547.00
    2473.701    198623.85  11655003.00
    2473.801    195831.04  11674623.00
    2473.902    195239.77  11642502.00
    2474.002    193517.57  11660463.00
    2474.102    190973.82  11677545.00
    2474.202    190379.54  11735900.00
    2474.302    190552.24  11753087.00
    2474.401    188480.49  11660666.00
    2474.501    191778.86  11827330.00
    2474.602    193795.85  11819840.00
    2474.702    195560.92  11799631.00
    2474.801    196614.50  11783830.00
    2474.902    199196.15  11856716.00
    2475.001    200864.30  11841661.00
    2475.101    201703.34  11894814.00
    2475.201    200170.10  11860651.00
    2475.301    198720.11  11828225.00
    2475.401    198593.99  11810371.00
    2475.501    197164.02  11846453.00
    2475.601    194942.01  11853477.00
    2475.701    194996.80  11857007.00
    2475.801    194791.53  11889070.00
    2475.902    193692.18  11827490.00
    2476.002    194217.45  11832623.00
    2476.101    194414.30  11845130.00
    2476.201    193767.70  11826256.00
    2476.301    194872.21  11545187.00
    2476.401    194848.12  11938035.00
    2476.502    196152.58  11899610.00
    2476.602    195846.43  11651088.00
    2476.702    195219.39  11871636.00
    2476.801    197375.06  11962052.00
    2476.902    198568.46  12030147.00
    2477.002    197794.62  12018560.00
    2477.102    197472.61  12013953.00
    2477.202    195230.34  11976209.00
    2477.302    195244.57  11992705.00
    2477.402    194267.45  12001449.00
    2477.501    192803.77  11965595.00
    2477.602    189237.04  11877095.00
    2477.702    186591.90  11694852.00
    2477.802    184843.55  11913109.00
    2477.901    180939.95  11822701.00
    2478.001    176854.94  11628519.00
    2478.101    173202.53  11904705.00
    2478.202    169904.36  11963307.00
    2478.302    167025.72  11982168.00
    2478.402    164266.84  11986044.00
    2478.502    161815.33  11924881.00
    2478.602    158219.09  11953841.00
    2478.702    157112.02  12015717.00
    2478.802    154950.99  11991124.00
    2478.902    151439.48  11935612.00
    2479.001    149859.20  11988891.00
    2479.101    148562.93  12045488.00
    2479.201    147050.24  12050466.00
    2479.301    145551.14  11993982.00
    2479.401    144044.03  11982476.00
    2479.502    143905.12  12014823.00
    2479.602    143679.01  12045482.00
    2479.702    143818.58  11971830.00
    2479.801    143942.20  11943576.00
    2479.901    145733.95  11980632.00
    2480.002    147055.98  12015471.00
    2480.102    147923.95  11945526.00
    2480.202    149962.01  12014191.00
    2480.301    150503.65  12009768.00
    2480.401    152201.01  12054950.00
    2480.501    153134.85  12087214.00
    2480.601    154369.65  12112889.00
    2480.701    153169.91  12008936.00
    2480.801    154227.76  12011400.00
    2480.901    154545.60  12124399.00
    2481.001    153634.67  12080431.00
    2481.101    152635.44  12119034.00
    2481.201    151939.90  12119592.00
    2481.301    150571.37  12058125.00
    2481.401    149388.69  12085794.00
    2481.501    149044.76  12107515.00
    2481.601    148969.69  12087750.00
    2481.701    147782.25  12084945.00
    2481.802    148441.06  12170012.00
    2481.901    147758.23  12159340.00
    2482.001    147217.00  12210516.00
    2482.102    147148.82  12226797.00
    2482.202    147752.27  12227111.00
    2482.301    146954.23  12217576.00
    2482.402    146059.48  12194278.00
    2482.502    146332.98  12195125.00
    2482.601    145292.81  12168935.00
    2482.702    144749.61  12198043.00
    2482.802    143478.83  12184240.00
    2482.902    144441.15  12235758.00
    2483.002    143771.80  12269981.00
    2483.102    143677.90  12255397.00
    2483.202    143415.22  12219266.00
    2483.302    142338.98  12144293.00
    2483.402    142964.33  12170423.00
    2483.502    143732.54  12276976.00
    2483.602    143997.92  12207216.00
    2483.702    143585.46  12204974.00
    2483.802    145142.51  12268729.00
    2483.902    146057.95  12315228.00
    2484.002    146455.83  12295949.00
    2484.102    147051.47  12325086.00
    2484.202    147866.13  12304544.00
    2484.301    148888.03  12218029.00
    2484.401    149659.74  12234701.00
    2484.501    151082.16  12262945.00
    2484.601    151605.92  12228640.00
    2484.702    152781.85  12180842.00
    2484.802    153612.03  12125833.00
    2484.902    154265.43  12135909.00
    2485.002    156055.07  12157843.00
    2485.102    156253.40  12106440.00
    2485.202    157246.37  12114342.00
    2485.301    157266.40  12103943.00
    2485.401    157600.25  12065614.00
    2485.502    158527.67  12041306.00
    2485.602    158784.60  12114146.00
    2485.701    158934.53  12102168.00
    2485.801    159797.20  12134962.00
    2485.901    160174.20  12103932.00
    2486.001    160421.11  12118755.00
    2486.102    160008.28  12061719.00
    2486.202    159811.03  12015585.00
    2486.302    160463.49  12131817.00
    2486.401    161151.40  12135825.00
    2486.501    160765.63  12139635.00
    2486.602    161846.57  12132027.00
    2486.701    160618.31  12138904.00
    2486.801    162875.33  12314807.00
    2486.989    165406.56  12499670.00
    2487.526    167502.79  12665350.00
    2488.588    162144.97  12454816.00
    2490.000    155548.21  12577776.00
    2491.499    147855.05  12657447.00
    2492.999    142028.38  12532314.00
    2494.499    138735.73  12186959.00
    2495.999    140356.94  12196819.00
    2497.499    143127.17  12231480.00
    2498.999    146761.16  12162154.00
    2500.499    156032.97  12533754.00
    2501.999    160679.90  12585535.00
    2503.499    163536.32  12529176.00
    2504.999    168236.48  12737910.00
    2506.499    166299.88  12729239.00
    2507.999    161217.08  12327533.00
    2509.499    162096.55  12361336.00
    2510.999    159450.75  12248344.00
    2512.499    160279.15  12468048.00
    2513.999    164799.85  12621436.00
    2515.499    167341.67  12560263.00
    2516.999    173122.02  12665945.00
    2518.499    173405.53  12570054.00
    2519.999    177439.91  12883005.00
    2521.499    174531.28  12824383.00
    2522.999    171915.54  12839517.00
    2524.499    168243.96  12775781.00
    2525.999    166217.18  12836751.00
    2527.499    169673.24  12900574.00
    2528.999    170513.85  12772451.00
    2530.499    169634.58  12687017.00
    2531.999    167916.61  12640956.00
    2533.500    166791.78  12621301.00
    2534.999    159494.20  12063386.00
    2536.499    160563.16  12136089.00
    2537.999    166662.38  12431425.00
    2539.499    165181.21  12271829.00
    2541.000    163742.81  12162979.00
    2542.500    158143.64  11941842.00
    2544.000    155416.59  11991049.00
