Repository: XraySpectroscopy/XASDataLibrary

The XAS Data Library is designed to hold X-ray Absorption Spectra (EXAFS
and XANES) using an SQLite database, with array data encoded using JSON.
The principle goal for the library is as a proposed standard for storing
and exchanging XAS data. The implementation here is intended for initial
reference and comments. 

The idea is provide a format and set of tools for managing Libraries of
XAFS Data, and to be able to share these libraries between different
researchers and different analysis programs.  As the the base format of the
library will be created with SQLite, the SQL syntax and any third party
software that can use SQL and SQLite will be able to explore the data in
the format.  In addition, reference implementations of programmatically
interecting with the library will be provided.  

Ideally, a stand-alone GUI Data Browser and an on-line Library will be
built upon such a format.

See http://xafs.org/XasDataLibrary for additional information.


--Matt Newville  18-Feb-2011

File: data/Zn/Chorover13BM_ZnS_aldrich_rt_01.xdi
#XDI/1.1  GSE/1.0
# Column.1: energy eV
# Column.2: itrans
# Column.3: i0
# Scan.end_time: 2006-12-17 11:00:36
# Scan.start_time: 2006-12-17 10:42:06
# Element.symbol:  Zn
# Element.edge:  K
# Mono.d_spacing:  3.13555
# Mono.name: Si 111
# Sample.name: zinc sulfide
# Sample.formula: ZnS
# Sample.prep: powder on tape, many layers
# Sample.temperature: room temperature
# Beamline.Name:  13-BM-D
# Beamline.xray_source:  bending magnet
# Beamline.collimation: none
# Beamline.focusing: no
# Beamline.harmonic_rejection: Rh-coated mirror, detuned
# Beamline.Storage_Ring_Current: 99.6899 mA
# Facility.name: APS
# Facility.energy: 7.00 GeV
# Facility.xray_source: APS bending magnet
# Detector.I0: 10 nA/V 10 cm N2
# Detector.I1: 2 nA/V 10 cm Ar (?)
# ScanParameters.E0: 9659.00
# ScanParameters.Legend: Start       Stop       Step       Npts       Time   Kspace?
# ScanParameters.Region1: -200.00    -10.000     5.0000     39.000     2.0000   0
# ScanParameters.Region2: -10.000     25.000    0.25000     141.00     2.0000   0
# ScanParameters.Region3: 2.5616     12.000   0.039993     237.00     2.0000   1
#-------------------------
#  energy  itrans  i0
    9459.017    190734.00    288067.00
    9463.925    188874.00    284217.00
    9468.992    187692.00    281733.00
    9473.986    187425.00    280599.00
    9479.026    187207.00    279511.00
    9483.994    187390.00    279013.00
    9489.005    187759.00    278690.00
    9494.022    188115.00    278388.00
    9499.006    188652.00    278277.00
    9503.995    189180.00    278232.00
    9508.988    189782.00    278318.00
    9513.989    190332.00    278273.00
    9518.993    190898.00    278171.00
    9524.005    191389.00    278211.00
    9529.020    191816.00    278079.00
    9534.001    192449.00    278124.00
    9538.988    192728.00    277710.00
    9544.021    193440.00    278007.00
    9549.019    193873.00    277855.00
    9554.021    194379.00    277773.00
    9558.990    194916.00    277822.00
    9564.006    195484.00    277851.00
    9569.024    195817.00    277594.00
    9574.010    195319.00    276089.00
    9579.000    196809.00    277458.00
    9583.996    198114.00    278597.00
    9588.997    198416.00    278353.00
    9594.004    198741.00    278173.00
    9599.016    198996.00    277872.00
    9603.993    199336.00    277722.00
    9609.016    199651.00    277646.00
    9614.004    200030.00    277690.00
    9618.996    200089.00    277511.00
    9623.995    200250.00    277565.00
    9628.999    200188.00    277497.00
    9634.009    199243.00    276444.00
    9639.023    199563.00    278083.00
    9644.002    197830.00    277873.00
    9649.027    193970.00    277664.00
    9649.269    193976.00    278270.00
    9649.510    194005.00    278659.00
    9649.752    193841.00    278870.00
    9649.993    193834.00    279302.00
    9650.275    193504.00    279399.00
    9650.517    193200.00    279380.00
    9650.797    192814.00    279361.00
    9651.040    192432.00    279358.00
    9651.280    192151.00    279499.00
    9651.521    191771.00    279603.00
    9651.765    191292.00    279621.00
    9652.006    190776.00    279552.00
    9652.246    190241.00    279601.00
    9652.529    189764.00    279703.00
    9652.810    189166.00    279861.00
    9653.051    188640.00    280029.00
    9653.252    187856.00    279904.00
    9653.495    187101.00    279804.00
    9653.776    186254.00    279876.00
    9654.059    185487.00    279966.00
    9654.260    184510.00    279774.00
    9654.501    183398.00    279610.00
    9654.742    182359.00    279593.00
    9655.024    180987.00    279515.00
    9655.266    179604.00    279528.00
    9655.549    178299.00    279573.00
    9655.790    176730.00    279563.00
    9655.991    175163.00    279527.00
    9656.274    173148.00    279501.00
    9656.556    171442.00    279520.00
    9656.797    169401.00    279478.00
    9656.998    167269.00    279495.00
    9657.280    164677.00    279344.00
    9657.522    161203.00    279088.00
    9657.764    157820.00    279163.00
    9658.046    154050.00    279234.00
    9658.248    149627.00    279097.00
    9658.530    144808.00    279084.00
    9658.771    138448.00    279294.00
    9659.054    132315.00    279158.00
    9659.296    125119.00    279138.00
    9659.538    116875.00    279335.00
    9659.779    107565.00    279426.00
    9660.063     94875.00    279434.00
    9660.304     83113.00    279453.00
    9660.545     71347.00    279490.00
    9660.788     59058.00    279479.00
    9660.989     47650.00    279393.00
    9661.271     36566.00    279380.00
    9661.554     29348.00    279331.00
    9661.796     23818.00    279330.00
    9662.037     20132.00    279459.00
    9662.278     17663.00    279468.00
    9662.521     15966.00    279500.00
    9662.804     14991.00    279590.00
    9663.047     14178.00    279537.00
    9663.288     13325.00    279575.00
    9663.530     12442.00    279495.00
    9663.771     11409.00    279529.00
    9664.015     10674.00    279574.00
    9664.257     10156.00    279700.00
    9664.538      9853.00    279738.00
    9664.781      9830.00    279702.00
    9665.023     10249.00    279742.00
    9665.265     10967.00    279608.00
    9665.508     12029.00    279528.00
    9665.750     13370.00    279484.00
    9665.991     14981.00    279545.00
    9666.274     16999.00    279507.00
    9666.517     18635.00    279503.00
    9666.799     20134.00    279531.00
    9667.042     21322.00    279534.00
    9667.283     22256.00    279494.00
    9667.525     22885.00    279504.00
    9667.769     23050.00    279488.00
    9668.011     22912.00    279330.00
    9668.293     22538.00    279397.00
    9668.536     21996.00    279209.00
    9668.778     21356.00    278914.00
    9669.060     20971.00    279033.00
    9669.264     20738.00    278752.00
    9669.505     20797.00    279035.00
    9669.787     21005.00    278952.00
    9669.989     21317.00    278987.00
    9670.272     21707.00    279238.00
    9670.555     21947.00    279335.00
    9670.757     22011.00    279361.00
    9671.040     21910.00    279396.00
    9671.242     21605.00    279470.00
    9671.526     21133.00    279491.00
    9671.769     20659.00    279447.00
    9672.010     20235.00    279452.00
    9672.252     19861.00    279449.00
    9672.536     19544.00    279405.00
    9672.738     19281.00    279302.00
    9673.021     19072.00    279262.00
    9673.304     18981.00    279281.00
    9673.506     18963.00    279371.00
    9673.790     18995.00    279407.00
    9674.032     19076.00    279503.00
    9674.274     19226.00    279516.00
    9674.517     19388.00    279596.00
    9674.800     19554.00    279648.00
    9675.042     19734.00    279747.00
    9675.244     19873.00    279647.00
    9675.528     19996.00    279555.00
    9675.771     20096.00    279430.00
    9676.055     20156.00    279426.00
    9676.297     20175.00    279421.00
    9676.539     20168.00    279393.00
    9676.781     20171.00    279351.00
    9677.025     20168.00    279278.00
    9677.268     20202.00    279036.00
    9677.552     20273.00    278914.00
    9677.794     20402.00    279148.00
    9678.036     20529.00    278949.00
    9678.279     20740.00    278886.00
    9678.522     21048.00    279138.00
    9678.806     21342.00    279125.00
    9679.048     21689.00    279009.00
    9679.292     22039.00    279111.00
    9679.534     22425.00    279268.00
    9679.776     22827.00    279162.00
    9680.021     23163.00    279076.00
    9680.304     23431.00    278977.00
    9680.546     23717.00    279159.00
    9680.748     23921.00    279159.00
    9681.032     24108.00    279121.00
    9681.275     24259.00    279068.00
    9681.520     24364.00    279129.00
    9681.762     24431.00    279297.00
    9682.044     24451.00    279413.00
    9682.288     24437.00    279411.00
    9682.491     24357.00    279413.00
    9682.773     24239.00    279381.00
    9683.017     24113.00    279452.00
    9683.301     23949.00    279367.00
    9683.543     23771.00    279412.00
    9683.788     23608.00    279415.00
    9683.990     23419.00    279441.00
    9684.800     22837.00    279246.00
    9685.610     22349.00    279262.00
    9686.421     21926.00    279360.00
    9687.232     21508.00    279336.00
    9688.084     21235.00    279339.00
    9688.896     21250.00    279364.00
    9689.787     21623.00    279350.00
    9690.640     22311.00    279391.00
    9691.531     23305.00    279296.00
    9692.425     24541.00    279360.00
    9693.318     25747.00    279313.00
    9694.253     26641.00    279310.00
    9695.187     27097.00    279210.00
    9696.121     27370.00    279170.00
    9697.096     27643.00    279044.00
    9698.071     27952.00    278732.00
    9699.047     28257.00    279242.00
    9700.021     28247.00    279302.00
    9701.039     28029.00    279054.00
    9702.056     27698.00    278917.00
    9703.072     27268.00    278995.00
    9704.131     26582.00    279081.00
    9705.189     25795.00    279048.00
    9706.247     24876.00    279000.00
    9707.347     23824.00    278961.00
    9708.404     23070.00    279013.00
    9709.545     22520.00    278034.00
    9710.646     22390.00    277887.00
    9711.787     22653.00    279751.00
    9712.929     22741.00    279462.00
    9714.070     22757.00    279229.00
    9715.212     22634.00    279255.00
    9716.354     22345.00    279175.00
    9717.579     21789.00    278812.00
    9718.803     21101.00    278617.00
    9720.028     20479.00    278720.00
    9721.253     19977.00    278652.00
    9722.478     19628.00    278689.00
    9723.704     19439.00    278817.00
    9724.970     19350.00    279182.00
    9726.237     19354.00    279138.00
    9727.506     19444.00    278385.00
    9728.855     19626.00    276045.00
    9730.124     20398.00    280221.00
    9731.475     20989.00    280708.00
    9732.783     21465.00    280399.00
    9734.176     21952.00    279877.00
    9735.527     22382.00    279561.00
    9736.880     22823.00    279059.00
    9738.231     23202.00    278718.00
    9739.625     23585.00    278774.00
    9741.061     23824.00    278543.00
    9742.496     24154.00    278764.00
    9743.933     24496.00    278618.00
    9745.368     24890.00    278593.00
    9746.806     25262.00    278647.00
    9748.283     25637.00    279024.00
    9749.804     25785.00    278968.00
    9751.201     25782.00    279173.00
    9752.804     25652.00    279042.00
    9754.244     25434.00    278913.00
    9755.807     25223.00    278929.00
    9757.370     25047.00    278964.00
    9758.852     24977.00    278767.00
    9760.416     25087.00    278749.00
    9762.021     25323.00    278620.00
    9763.671     25557.00    278563.00
    9765.277     25700.00    278538.00
    9766.885     25694.00    278601.00
    9768.494     25504.00    278373.00
    9770.103     25143.00    278374.00
    9771.754     24668.00    278191.00
    9773.487     23904.00    276896.00
    9775.098     22953.00    273225.00
    9776.832     23038.00    281972.00
    9778.527     22564.00    280927.00
    9780.223     22345.00    279938.00
    9781.959     22289.00    279389.00
    9783.654     22192.00    278902.00
    9785.477     22045.00    277850.00
    9787.174     22038.00    279087.00
    9788.995     21913.00    278976.00
    9790.776     21944.00    278875.00
    9792.395     22135.00    278618.00
    9794.384     22620.00    278760.00
    9796.208     23055.00    278630.00
    9797.994     23502.00    278800.00
    9799.901     23883.00    278353.00
    9801.771     24211.00    277870.00
    9803.641     24761.00    278978.00
    9805.510     25071.00    278950.00
    9807.382     25260.00    278715.00
    9809.295     25377.00    278682.00
    9811.209     25427.00    278521.00
    9813.124     25438.00    278565.00
    9815.122     25397.00    278652.00
    9817.039     25283.00    278618.00
    9819.039     25093.00    278573.00
    9820.957     24975.00    278444.00
    9822.958     24989.00    278446.00
    9824.963     25151.00    278360.00
    9827.007     25380.00    278217.00
    9829.011     25454.00    277184.00
    9831.060     25664.00    278483.00
    9833.149     25708.00    278351.00
    9835.239     25736.00    278232.00
    9837.248     25841.00    278330.00
    9839.340     25934.00    278199.00
    9841.476     26137.00    278339.00
    9843.570     26302.00    278366.00
    9845.707     26315.00    278326.00
    9847.846     26055.00    275659.00
    9849.984     26143.00    277998.00
    9852.208     26222.00    280612.00
    9854.391     25944.00    279924.00
    9856.575     25674.00    279451.00
    9858.761     25424.00    279177.00
    9860.947     25229.00    278947.00
    9863.176     25009.00    278850.00
    9865.405     24860.00    278761.00
    9867.637     24874.00    278582.00
    9869.954     24990.00    278417.00
    9872.187     25162.00    278587.00
    9874.505     25311.00    278361.00
    9876.782     25451.00    278406.00
    9879.103     25465.00    277519.00
    9881.384     25711.00    278737.00
    9883.749     25847.00    278701.00
    9886.073     26001.00    278378.00
    9888.440     26288.00    278522.00
    9890.810     26613.00    278398.00
    9893.179     26825.00    277622.00
    9895.634     27209.00    278635.00
    9898.049     27392.00    278354.00
    9900.464     27553.00    278302.00
    9902.882     27574.00    277987.00
    9905.300     27604.00    278392.00
    9907.803     27536.00    278130.00
    9910.268     27544.00    278048.00
    9912.730     27572.00    277872.00
    9915.239     27671.00    277982.00
    9917.750     27737.00    277764.00
    9920.303     27677.00    276490.00
    9922.771     27900.00    278163.00
    9925.286     27974.00    278159.00
    9927.842     27989.00    278089.00
    9930.444     28014.00    278199.00
    9932.961     28044.00    278097.00
    9935.607     28114.00    278202.00
    9938.214     28183.00    278303.00
    9940.776     28284.00    278398.00
    9943.471     28403.00    278768.00
    9946.038     28509.00    278741.00
    9948.691     28569.00    278612.00
    9951.391     28625.00    278609.00
    9954.089     28638.00    278571.00
    9956.791     28648.00    278714.00
    9959.450     28599.00    278698.00
    9962.153     28607.00    278415.00
    9964.860     28702.00    278622.00
    9967.653     28736.00    278452.00
    9970.448     28785.00    278364.00
    9973.157     28862.00    278349.00
    9975.955     28880.00    277958.00
    9978.669     28999.00    278062.00
    9981.513     29095.00    277737.00
    9984.272     28825.00    274007.00
    9987.163     29603.00    280347.00
    9989.969     29620.00    279537.00
    9992.819     29716.00    279116.00
    9995.714     29786.00    278415.00
    9998.569     29940.00    278339.00
   10001.420     30034.00    277783.00
   10004.330     30217.00    277611.00
   10007.270     30511.00    278789.00
   10010.130     30654.00    278630.00
   10013.120     30769.00    278231.00
   10016.030     30918.00    278377.00
   10018.980     31006.00    278247.00
   10021.980     31113.00    278186.00
   10024.940     31235.00    278258.00
   10027.900     31307.00    278105.00
   10030.940     31375.00    277887.00
   10033.950     31476.00    277972.00
   10036.960     31527.00    278040.00
   10040.010     31569.00    278005.00
   10043.060     31626.00    278125.00
   10046.160     31659.00    277972.00
   10049.180     31723.00    278008.00
   10052.280     31778.00    277963.00
   10055.390     31839.00    277927.00
   10058.500     31937.00    277867.00
   10061.600     32017.00    277893.00
   10064.800     32120.00    277853.00
   10068.000     32207.00    277611.00
   10071.120     32330.00    278093.00
   10074.280     32420.00    278100.00
   10077.450     32491.00    278016.00
   10080.660     32617.00    278284.00
   10083.870     32715.00    278355.00
   10087.080     32826.00    278415.00
   10090.300     32952.00    278468.00
   10093.560     33031.00    278525.00
   10096.820     33148.00    278370.00
   10100.090     33303.00    278461.00
   10103.400     33432.00    278255.00
   10106.720     33524.00    278005.00
   10110.040     33710.00    278483.00
   10113.350     33812.00    278258.00
   10116.680     33943.00    278261.00
   10120.000     34016.00    278046.00
   10123.370     34173.00    278117.00
   10126.740     34276.00    278024.00
   10130.160     34415.00    278068.00
   10133.500     34571.00    277985.00
   10136.960     34715.00    277962.00
   10140.300     34870.00    277942.00
   10143.780     35020.00    277960.00
   10147.250     35149.00    277999.00
   10150.640     35260.00    277948.00
   10154.120     35370.00    277840.00
   10157.600     35520.00    277794.00
   10161.180     35648.00    277986.00
   10164.620     35719.00    277861.00
   10168.110     35827.00    277937.00
   10171.650     35883.00    277694.00
   10175.240     35956.00    277724.00
   10178.730     36039.00    277706.00
   10182.370     36143.00    277703.00
   10185.870     36222.00    277295.00
   10189.510     36404.00    277920.00
   10193.060     36485.00    277707.00
   10196.710     36547.00    277503.00
   10200.310     36505.00    276550.00
   10203.960     36786.00    277184.00
   10207.660     37119.00    279094.00

File: data/Zn/Chorover13BM_ZnS_aldrich_rt_02.xdi
#XDI/1.1  GSE/1.0
# Column.1: energy eV
# Column.2: itrans
# Column.3: i0
# Scan.end_time: 2006-12-17 11:19:10
# Scan.start_time: 2006-12-17 11:00:38
# Element.symbol:  Zn
# Element.edge:  K
# Mono.d_spacing:  3.13555
# Mono.name: Si 111
# Sample.name: zinc sulfide
# Sample.formula: ZnS
# Sample.prep: powder on tape, many layers
# Sample.temperature: room temperature
# Beamline.Name:  13-BM-D
# Beamline.xray_source:  bending magnet
# Beamline.collimation: none
# Beamline.focusing: no
# Beamline.harmonic_rejection: Rh-coated mirror, detuned
# Beamline.Storage_Ring_Current: 99.4433 mA
# Facility.name: APS
# Facility.energy: 7.00 GeV
# Facility.xray_source: APS bending magnet
# Detector.I0: 10 nA/V 10 cm N2
# Detector.I1: 2 nA/V 10 cm Ar (?)
# ScanParameters.E0: 9659.00
# ScanParameters.Legend: Start       Stop       Step       Npts       Time   Kspace?
# ScanParameters.Region1: -200.00    -10.000     5.0000     39.000     2.0000   0
# ScanParameters.Region2: -10.000     25.000    0.25000     141.00     2.0000   0
# ScanParameters.Region3: 2.5616     12.000   0.039993     237.00     2.0000   1
#-------------------------
#  energy  itrans  i0
    9459.017    191270.00    288950.00
    9463.925    188785.00    284129.00
    9468.799    187782.00    281721.00
    9473.986    187194.00    280406.00
    9479.026    187038.00    279210.00
    9483.994    187016.00    278413.00
    9489.005    187358.00    278064.00
    9494.022    187625.00    277702.00
    9499.006    188033.00    277424.00
    9503.995    188658.00    277375.00
    9508.988    189172.00    277314.00
    9513.989    189736.00    277382.00
    9518.993    190337.00    277401.00
    9524.005    190725.00    277218.00
    9529.020    191232.00    277175.00
    9534.001    191763.00    277127.00
    9538.988    192278.00    277032.00
    9544.021    192642.00    276852.00
    9549.019    193175.00    276932.00
    9554.021    193850.00    276943.00
    9558.990    194229.00    276883.00
    9564.006    194861.00    276928.00
    9569.024    195311.00    276805.00
    9574.010    194816.00    275278.00
    9579.000    196257.00    276663.00
    9583.996    197643.00    277906.00
    9588.997    197881.00    277596.00
    9594.004    198277.00    277463.00
    9599.016    198588.00    277330.00
    9603.993    199052.00    277449.00
    9609.016    199339.00    277306.00
    9614.004    199778.00    277396.00
    9618.996    200038.00    277338.00
    9623.995    200048.00    277275.00
    9628.999    200071.00    277305.00
    9634.009    199011.00    276159.00
    9639.023    199189.00    277582.00
    9644.002    197522.00    277422.00
    9649.027    193775.00    277352.00
    9649.269    193611.00    277698.00
    9649.510    193631.00    278035.00
    9649.752    193567.00    278373.00
    9649.993    193259.00    278405.00
    9650.275    193073.00    278660.00
    9650.517    192854.00    278828.00
    9650.797    192517.00    278841.00
    9651.040    192157.00    278877.00
    9651.241    191800.00    278847.00
    9651.521    191238.00    278827.00
    9651.765    190697.00    278716.00
    9652.006    190230.00    278655.00
    9652.246    189609.00    278581.00
    9652.529    189155.00    278727.00
    9652.810    188458.00    278867.00
    9653.051    187882.00    278899.00
    9653.252    187182.00    278882.00
    9653.535    186415.00    278843.00
    9653.776    185625.00    278952.00
    9654.059    184811.00    278968.00
    9654.260    183946.00    278915.00
    9654.501    182958.00    278840.00
    9654.742    181865.00    278861.00
    9655.064    180516.00    278875.00
    9655.266    179244.00    278870.00
    9655.549    177871.00    278826.00
    9655.750    176333.00    278840.00
    9656.031    174800.00    278830.00
    9656.274    172870.00    278872.00
    9656.516    171104.00    278816.00
    9656.757    168948.00    278688.00
    9656.998    166776.00    278605.00
    9657.241    164249.00    278473.00
    9657.522    161010.00    278648.00
    9657.805    157710.00    278715.00
    9658.046    153986.00    278788.00
    9658.248    149582.00    278748.00
    9658.530    144784.00    278677.00
    9658.771    138243.00    278586.00
    9659.054    132002.00    278264.00
    9659.296    125119.00    278747.00
    9659.538    116797.00    278854.00
    9659.739    107455.00    278535.00
    9660.063     94951.00    278320.00
    9660.304     83276.00    278511.00
    9660.545     71358.00    278610.00
    9660.788     59224.00    278489.00
    9660.989     47869.00    278381.00
    9661.271     36662.00    278440.00
    9661.554     29477.00    278480.00
    9661.796     23933.00    278524.00
    9662.037     20177.00    278708.00
    9662.278     17701.00    278852.00
    9662.521     15966.00    278815.00
    9662.804     14989.00    278843.00
    9663.047     14166.00    278763.00
    9663.288     13313.00    278885.00
    9663.530     12422.00    278765.00
    9663.771     11405.00    278799.00
    9664.015     10685.00    278805.00
    9664.297     10144.00    278818.00
    9664.538      9829.00    278771.00
    9664.781      9841.00    278733.00
    9665.023     10245.00    278701.00
    9665.265     10919.00    278548.00
    9665.508     11965.00    278264.00
    9665.790     13303.00    278315.00
    9666.031     14921.00    277970.00
    9666.274     16901.00    278108.00
    9666.517     18531.00    278046.00
    9666.799     20024.00    278093.00
    9667.042     21243.00    278168.00
    9667.283     22180.00    278015.00
    9667.525     22830.00    278309.00
    9667.769     23007.00    278034.00
    9668.051     22925.00    278196.00
    9668.293     22542.00    278137.00
    9668.536     22025.00    278506.00
    9668.778     21398.00    278664.00
    9669.060     21005.00    278641.00
    9669.264     20784.00    278645.00
    9669.545     20819.00    278749.00
    9669.747     21074.00    279245.00
    9669.989     21371.00    279080.00
    9670.272     21768.00    279094.00
    9670.555     21998.00    279341.00
    9670.757     22010.00    279160.00
    9671.040     21879.00    279364.00
    9671.242     21561.00    279194.00
    9671.526     21090.00    279098.00
    9671.769     20631.00    279312.00
    9672.010     20230.00    279082.00
    9672.252     19822.00    278897.00
    9672.536     19502.00    278871.00
    9672.738     19264.00    278797.00
    9673.021     19039.00    278606.00
    9673.304     18941.00    278552.00
    9673.506     18912.00    278540.00
    9673.790     18947.00    278433.00
    9674.032     19012.00    278151.00
    9674.274     19156.00    278148.00
    9674.558     19309.00    277931.00
    9674.760     19462.00    277880.00
    9675.042     19634.00    277928.00
    9675.244     19774.00    277866.00
    9675.528     19887.00    277774.00
    9675.771     19982.00    277815.00
    9676.055     20049.00    278129.00
    9676.297     20071.00    278009.00
    9676.539     20105.00    278428.00
    9676.781     20092.00    278360.00
    9677.025     20095.00    278221.00
    9677.268     20178.00    278516.00
    9677.552     20260.00    278636.00
    9677.794     20371.00    278732.00
    9678.036     20575.00    278725.00
    9678.279     20770.00    278737.00
    9678.522     21082.00    278773.00
    9678.806     21338.00    278806.00
    9679.048     21657.00    278833.00
    9679.292     22044.00    278967.00
    9679.534     22452.00    279139.00
    9679.776     22859.00    279109.00
    9680.021     23193.00    279156.00
    9680.304     23497.00    279310.00
    9680.546     23728.00    279024.00
    9680.748     23926.00    279109.00
    9681.032     24113.00    279135.00
    9681.275     24282.00    278992.00
    9681.520     24364.00    278788.00
    9681.762     24396.00    278682.00
    9682.044     24382.00    278650.00
    9682.288     24348.00    278671.00
    9682.491     24287.00    278557.00
    9682.773     24187.00    278519.00
    9683.017     24022.00    278297.00
    9683.301     23871.00    278235.00
    9683.543     23733.00    278348.00
    9683.788     23527.00    278136.00
    9683.990     23362.00    278338.00
    9684.800     22815.00    278427.00
    9685.610     22321.00    278409.00
    9686.421     21860.00    278315.00
    9687.232     21444.00    278501.00
    9688.084     21225.00    278721.00
    9688.896     21245.00    278972.00
    9689.787     21637.00    279083.00
    9690.640     22309.00    278994.00
    9691.531     23306.00    278826.00
    9692.425     24522.00    278695.00
    9693.318     25729.00    278728.00
    9694.253     26603.00    278583.00
    9695.187     27074.00    278637.00
    9696.121     27346.00    278654.00
    9697.096     27643.00    278621.00
    9698.071     27984.00    278591.00
    9699.047     28198.00    278395.00
    9700.021     28159.00    278165.00
    9701.039     27969.00    278276.00
    9702.056     27664.00    278230.00
    9703.072     27210.00    278091.00
    9704.131     26543.00    278239.00
    9705.189     25737.00    278028.00
    9706.247     24820.00    278133.00
    9707.347     23786.00    277949.00
    9708.404     23009.00    277875.00
    9709.545     22459.00    276927.00
    9710.646     22390.00    277114.00
    9711.787     22612.00    278905.00
    9712.929     22681.00    278602.00
    9714.070     22712.00    278576.00
    9715.212     22605.00    278553.00
    9716.354     22284.00    278289.00
    9717.579     21745.00    278110.00
    9718.803     21124.00    278322.00
    9720.028     20508.00    278340.00
    9721.253     20000.00    278187.00
    9722.478     19678.00    278254.00
    9723.704     19480.00    278389.00
    9724.930     19375.00    278309.00
    9726.237     19359.00    277994.00
    9727.546     19442.00    277463.00
    9728.814     19599.00    275101.00
    9730.165     20377.00    279287.00
    9731.475     20959.00    279931.00
    9732.783     21378.00    279131.00
    9734.176     21848.00    278638.00
    9735.527     22306.00    278513.00
    9736.880     22778.00    278352.00
    9738.231     23190.00    278207.00
    9739.625     23528.00    278107.00
    9741.021     23820.00    278221.00
    9742.496     24103.00    278084.00
    9743.933     24468.00    278056.00
    9745.368     24841.00    277800.00
    9746.806     25262.00    278090.00
    9748.078     25541.00    278267.00
    9749.763     25729.00    278146.00
    9751.242     25730.00    278266.00
    9752.804     25556.00    278128.00
    9754.244     25413.00    278217.00
    9755.807     25189.00    278239.00
    9757.535     25004.00    278416.00
    9758.934     24938.00    278199.00
    9760.416     25029.00    278119.00
    9762.021     25275.00    278241.00
    9763.671     25504.00    278149.00
    9765.277     25659.00    278132.00
    9766.885     25640.00    278078.00
    9768.494     25476.00    277822.00
    9770.103     25127.00    277782.00
    9771.754     24658.00    277639.00
    9773.487     23911.00    276345.00
    9775.098     22924.00    272620.00
    9776.832     23019.00    281371.00
    9778.486     22540.00    280206.00
    9780.223     22322.00    279321.00
    9781.959     22248.00    278705.00
    9783.654     22190.00    278166.00
    9785.477     22006.00    276952.00
    9787.174     21992.00    278369.00
    9788.995     21875.00    278041.00
    9790.776     21917.00    278072.00
    9792.518     22130.00    277763.00
    9794.384     22557.00    277719.00
    9796.167     22978.00    277647.00
    9797.994     23452.00    277729.00
    9799.901     23881.00    277517.00
    9801.771     24209.00    276967.00
    9803.641     24695.00    277941.00
    9805.469     25014.00    277905.00
    9807.382     25250.00    277977.00
    9809.295     25382.00    277845.00
    9811.209     25452.00    278029.00
    9813.124     25419.00    277918.00
    9815.122     25375.00    278109.00
    9817.039     25256.00    278118.00
    9819.039     25061.00    277940.00
    9820.957     24961.00    278167.00
    9822.958     25004.00    278148.00
    9825.004     25181.00    277971.00
    9827.049     25386.00    278113.00
    9829.011     25482.00    276830.00
    9831.060     25684.00    278146.00
    9833.106     25735.00    278160.00
    9835.197     25722.00    277683.00
    9837.248     25819.00    277849.00
    9839.340     25949.00    277834.00
    9841.517     26117.00    277625.00
    9843.611     26254.00    277704.00
    9845.707     26279.00    277445.00
    9847.846     25976.00    274598.00
    9849.984     26058.00    276950.00
    9852.208     26125.00    279608.00
    9854.391     25840.00    278839.00
    9856.575     25612.00    278404.00
    9858.761     25350.00    278228.00
    9860.947     25133.00    277878.00
    9863.176     24914.00    277806.00
    9865.405     24801.00    277793.00
    9867.637     24812.00    277820.00
    9869.954     24937.00    277728.00
    9872.187     25142.00    277946.00
    9874.505     25289.00    277718.00
    9876.782     25434.00    277802.00
    9879.103     25454.00    276935.00
    9881.425     25676.00    278257.00
    9883.790     25807.00    278156.00
    9886.073     26000.00    278112.00
    9888.440     26263.00    277890.00
    9890.810     26561.00    277895.00
    9893.221     26832.00    277269.00
    9895.634     27157.00    278031.00
    9898.049     27341.00    277801.00
    9900.464     27469.00    277732.00
    9902.882     27563.00    277675.00
    9905.300     27502.00    277497.00
    9907.761     27462.00    277222.00
    9910.225     27455.00    277253.00
    9912.730     27484.00    277306.00
    9915.239     27589.00    277278.00
    9917.750     27675.00    277236.00
    9920.260     27610.00    275781.00
    9922.771     27896.00    277909.00
    9925.286     27899.00    277397.00
    9927.842     27937.00    277448.00
    9930.400     27921.00    277270.00
    9933.003     27964.00    277332.00
    9935.607     28009.00    277397.00
    9938.214     28089.00    277435.00
    9940.776     28163.00    277616.00
    9943.429     28251.00    277676.00
    9946.038     28376.00    277736.00
    9948.691     28429.00    277767.00
    9951.391     28486.00    277842.00
    9954.047     28490.00    277718.00
    9956.791     28480.00    277797.00
    9959.450     28475.00    277882.00
    9962.153     28529.00    277901.00
    9964.860     28598.00    277806.00
    9967.653     28674.00    277904.00
    9970.405     28730.00    277817.00
    9973.201     28804.00    277887.00
    9975.912     28870.00    277514.00
    9978.712     28986.00    277601.00
    9981.513     29062.00    277282.00
    9984.315     28787.00    273533.00
    9987.120     29553.00    279685.00
    9989.969     29514.00    278804.00
    9992.819     29600.00    278282.00
    9995.585     29706.00    277621.00
    9998.569     29852.00    277492.00
   10001.380     29908.00    276710.00
   10004.330     30081.00    276566.00
   10007.230     30366.00    277694.00
   10010.170     30504.00    277558.00
   10013.080     30637.00    277556.00
   10015.990     30737.00    277403.00
   10018.940     30870.00    277407.00
   10021.980     30955.00    277378.00
   10024.900     31060.00    277413.00
   10027.940     31182.00    277438.00
   10030.900     31266.00    277413.00
   10033.950     31367.00    277476.00
   10036.960     31412.00    277589.00
   10040.010     31475.00    277445.00
   10043.060     31530.00    277527.00
   10046.160     31577.00    277566.00
   10049.180     31617.00    277494.00
   10052.280     31689.00    277421.00
   10055.390     31795.00    277639.00
   10058.500     31879.00    277725.00
   10061.600     31931.00    277528.00
   10064.800     32038.00    277520.00
   10067.960     32109.00    277174.00
   10071.120     32236.00    277525.00
   10074.280     32341.00    277635.00
   10077.490     32439.00    277471.00
   10080.660     32535.00    277710.00
   10083.870     32613.00    277569.00
   10087.080     32705.00    277472.00
   10090.340     32772.00    277477.00
   10093.600     32892.00    277323.00
   10096.820     32992.00    277250.00
   10100.090     33146.00    277372.00
   10103.400     33279.00    277314.00
   10106.720     33361.00    276932.00
   10110.040     33529.00    277155.00
   10113.350     33639.00    277152.00
   10116.680     33795.00    277340.00
   10120.000     33904.00    277264.00
   10123.370     34034.00    277339.00
   10126.740     34163.00    277428.00
   10130.160     34337.00    277500.00
   10133.500     34458.00    277429.00
   10136.920     34611.00    277341.00
   10140.300     34798.00    277405.00
   10143.730     34938.00    277348.00
   10147.250     35065.00    277361.00
   10150.640     35185.00    277212.00
   10154.120     35259.00    277176.00
   10157.650     35362.00    277008.00
   10161.130     35483.00    277137.00
   10164.620     35580.00    277007.00
   10168.160     35664.00    277028.00
   10171.650     35770.00    276807.00
   10175.240     35854.00    276793.00
   10178.730     35933.00    276836.00
   10182.370     36043.00    276807.00
   10185.870     36091.00    276373.00
   10189.510     36263.00    276933.00
   10193.060     36353.00    276885.00
   10196.710     36452.00    276945.00
   10200.360     36436.00    275998.00
   10204.010     36668.00    276681.00
   10207.620     37001.00    278586.00

File: data/Zn/Chorover13BM_ZnS_aldrich_rt_03.xdi
#XDI/1.1  GSE/1.0
# Column.1: energy eV
# Column.2: itrans
# Column.3: i0
# Scan.end_time: 2006-12-17 11:37:38
# Scan.start_time: 2006-12-17 11:19:12
# Element.symbol:  Zn
# Element.edge:  K
# Mono.d_spacing:  3.13555
# Mono.name: Si 111
# Sample.name: zinc sulfide
# Sample.formula: ZnS
# Sample.prep: powder on tape, many layers
# Sample.temperature: room temperature
# Beamline.Name:  13-BM-D
# Beamline.xray_source:  bending magnet
# Beamline.collimation: none
# Beamline.focusing: no
# Beamline.harmonic_rejection: Rh-coated mirror, detuned
# Beamline.Storage_Ring_Current: 99.1972 mA
# Facility.name: APS
# Facility.energy: 7.00 GeV
# Facility.xray_source: APS bending magnet
# Detector.I0: 10 nA/V 10 cm N2
# Detector.I1: 2 nA/V 10 cm Ar (?)
# ScanParameters.E0: 9659.00
# ScanParameters.Legend: Start       Stop       Step       Npts       Time   Kspace?
# ScanParameters.Region1: -200.00    -10.000     5.0000     39.000     2.0000   0
# ScanParameters.Region2: -10.000     25.000    0.25000     141.00     2.0000   0
# ScanParameters.Region3: 2.5616     12.000   0.039993     237.00     2.0000   1
#-------------------------
#  energy  itrans  i0
    9459.017    190350.00    287575.00
    9463.730    188245.00    283337.00
    9468.952    186936.00    280435.00
    9473.986    186527.00    279428.00
    9479.026    186334.00    278263.00
    9483.994    186354.00    277510.00
    9489.005    186584.00    276967.00
    9494.022    187012.00    276675.00
    9499.006    187450.00    276513.00
    9503.995    187873.00    276197.00
    9508.988    188324.00    276168.00
    9513.989    188919.00    276219.00
    9518.993    189653.00    276390.00
    9524.005    190168.00    276347.00
    9529.020    190819.00    276536.00
    9534.001    191343.00    276454.00
    9538.988    191789.00    276333.00
    9544.021    192368.00    276466.00
    9549.019    192977.00    276447.00
    9554.021    193756.00    276803.00
    9558.990    194062.00    276544.00
    9564.006    194534.00    276433.00
    9569.024    194870.00    276193.00
    9574.010    194389.00    274663.00
    9579.000    195802.00    275978.00
    9583.996    197155.00    277256.00
    9588.997    197482.00    277012.00
    9594.004    197668.00    276708.00
    9599.016    198007.00    276462.00
    9603.993    198284.00    276277.00
    9609.016    198573.00    276190.00
    9614.004    198863.00    276092.00
    9618.996    199205.00    276231.00
    9623.995    199447.00    276337.00
    9628.999    199261.00    276175.00
    9634.009    198333.00    275182.00
    9639.023    198547.00    276555.00
    9644.002    196967.00    276609.00
    9649.027    193322.00    276588.00
    9649.269    193193.00    276949.00
    9649.510    193051.00    277203.00
    9649.752    193116.00    277655.00
    9649.993    192835.00    277733.00
    9650.275    192630.00    278009.00
    9650.517    192353.00    278114.00
    9650.797    192042.00    278180.00
    9651.040    191655.00    278188.00
    9651.241    191328.00    278268.00
    9651.562    190823.00    278275.00
    9651.765    190293.00    278173.00
    9652.045    189862.00    278274.00
    9652.246    189371.00    278333.00
    9652.529    188857.00    278337.00
    9652.810    188170.00    278307.00
    9653.051    187562.00    278382.00
    9653.252    186847.00    278340.00
    9653.535    186158.00    278353.00
    9653.776    185264.00    278409.00
    9654.059    184389.00    278289.00
    9654.300    183444.00    278199.00
    9654.541    182392.00    278158.00
    9654.742    181373.00    278163.00
    9655.064    179986.00    278138.00
    9655.266    178730.00    278186.00
    9655.549    177359.00    278108.00
    9655.750    175802.00    278060.00
    9656.031    174224.00    278046.00
    9656.274    172165.00    277914.00
    9656.556    170443.00    277881.00
    9656.797    168493.00    278028.00
    9656.998    166378.00    278094.00
    9657.241    163884.00    278097.00
    9657.522    160453.00    277929.00
    9657.764    157025.00    277916.00
    9658.046    153241.00    277855.00
    9658.248    148932.00    277986.00
    9658.530    144234.00    278029.00
    9658.771    137692.00    278079.00
    9659.054    131622.00    278161.00
    9659.296    124429.00    278117.00
    9659.538    116146.00    278167.00
    9659.739    106794.00    278145.00
    9660.063     94303.00    278202.00
    9660.304     82512.00    278168.00
    9660.545     70797.00    278200.00
    9660.788     58516.00    278238.00
    9660.989     47258.00    278101.00
    9661.271     36222.00    278141.00
    9661.554     29114.00    278156.00
    9661.796     23641.00    278155.00
    9662.037     19962.00    278067.00
    9662.278     17551.00    278208.00
    9662.521     15859.00    278160.00
    9662.804     14918.00    278208.00
    9663.047     14088.00    278184.00
    9663.288     13248.00    278171.00
    9663.530     12340.00    278169.00
    9663.771     11309.00    278124.00
    9664.015     10588.00    278179.00
    9664.297     10046.00    278114.00
    9664.538      9773.00    278095.00
    9664.781      9790.00    278085.00
    9665.023     10225.00    278057.00
    9665.265     10934.00    278011.00
    9665.548     12012.00    277868.00
    9665.790     13317.00    277651.00
    9666.031     14968.00    277694.00
    9666.274     16973.00    277904.00
    9666.517     18599.00    277838.00
    9666.799     20065.00    277557.00
    9667.042     21259.00    277903.00
    9667.283     22191.00    278147.00
    9667.525     22785.00    278031.00
    9667.769     22983.00    278094.00
    9668.011     22839.00    278057.00
    9668.293     22470.00    278032.00
    9668.536     21937.00    278089.00
    9668.818     21303.00    278075.00
    9669.060     20920.00    278189.00
    9669.304     20719.00    278204.00
    9669.545     20756.00    278171.00
    9669.787     20967.00    278147.00
    9669.989     21262.00    278184.00
    9670.272     21634.00    278212.00
    9670.555     21847.00    278254.00
    9670.757     21915.00    278354.00
    9671.040     21764.00    278402.00
    9671.242     21465.00    278262.00
    9671.526     20994.00    278137.00
    9671.769     20528.00    278080.00
    9672.010     20105.00    277990.00
    9672.252     19735.00    277992.00
    9672.536     19423.00    278004.00
    9672.738     19170.00    277885.00
    9673.021     18953.00    277591.00
    9673.304     18857.00    277645.00
    9673.506     18834.00    277722.00
    9673.790     18863.00    277578.00
    9674.032     18962.00    277695.00
    9674.274     19100.00    277774.00
    9674.517     19261.00    277749.00
    9674.760     19395.00    277642.00
    9675.042     19567.00    277845.00
    9675.244     19735.00    277990.00
    9675.528     19884.00    278012.00
    9675.771     19991.00    278067.00
    9676.055     20045.00    278054.00
    9676.297     20081.00    277974.00
    9676.539     20062.00    278022.00
    9676.781     20078.00    277949.00
    9677.025     20068.00    277771.00
    9677.268     20130.00    277720.00
    9677.552     20223.00    277748.00
    9677.794     20348.00    277898.00
    9678.036     20510.00    277959.00
    9678.279     20728.00    278041.00
    9678.522     21008.00    277940.00
    9678.806     21290.00    278051.00
    9679.048     21610.00    277948.00
    9679.292     21963.00    277973.00
    9679.534     22349.00    277891.00
    9679.776     22759.00    277836.00
    9680.021     23081.00    277780.00
    9680.304     23323.00    277588.00
    9680.546     23610.00    277955.00
    9680.748     23836.00    278068.00
    9681.032     24011.00    278079.00
    9681.275     24170.00    278086.00
    9681.520     24282.00    278272.00
    9681.762     24321.00    278264.00
    9682.044     24345.00    278376.00
    9682.288     24328.00    278263.00
    9682.491     24228.00    278117.00
    9682.773     24127.00    278266.00
    9683.059     24046.00    278485.00
    9683.301     23860.00    278350.00
    9683.543     23698.00    278195.00
    9683.788     23523.00    278201.00
    9683.990     23377.00    278080.00
    9684.800     22759.00    277761.00
    9685.610     22307.00    277816.00
    9686.421     21857.00    277878.00
    9687.232     21462.00    277923.00
    9688.084     21182.00    277774.00
    9688.896     21175.00    277613.00
    9689.787     21543.00    277662.00
    9690.640     22205.00    277712.00
    9691.531     23213.00    277686.00
    9692.425     24412.00    277490.00
    9693.318     25628.00    277753.00
    9694.253     26536.00    277705.00
    9695.187     26961.00    277476.00
    9696.121     27245.00    277575.00
    9697.096     27556.00    277717.00
    9698.071     27890.00    277635.00
    9699.047     28099.00    277578.00
    9700.021     28100.00    277727.00
    9701.039     27881.00    277517.00
    9702.056     27564.00    277367.00
    9703.072     27163.00    277499.00
    9704.131     26426.00    277328.00
    9705.189     25676.00    277532.00
    9706.247     24755.00    277392.00
    9707.347     23713.00    277455.00
    9708.404     22928.00    277182.00
    9709.545     22412.00    276504.00
    9710.646     22320.00    276487.00
    9711.787     22569.00    278242.00
    9712.929     22652.00    278000.00
    9714.070     22651.00    277791.00
    9715.212     22521.00    277702.00
    9716.395     22196.00    277605.00
    9717.579     21694.00    277500.00
    9718.803     21047.00    277570.00
    9720.028     20408.00    277556.00
    9721.253     19926.00    277481.00
    9722.478     19626.00    277644.00
    9723.704     19402.00    277638.00
    9724.930     19311.00    277665.00
    9726.197     19297.00    277436.00
    9727.546     19396.00    277068.00
    9728.855     19569.00    274670.00
    9730.165     20337.00    278612.00
    9731.475     20934.00    279302.00
    9732.783     21380.00    278816.00
    9734.176     21843.00    278089.00
    9735.527     22281.00    277825.00
    9736.880     22755.00    277649.00
    9738.231     23128.00    277492.00
    9739.625     23455.00    277418.00
    9741.021     23763.00    277512.00
    9742.496     24040.00    277348.00
    9743.933     24410.00    277508.00
    9745.368     24797.00    277048.00
    9746.806     25168.00    277279.00
    9748.283     25473.00    277346.00
    9749.804     25654.00    277490.00
    9751.242     25659.00    277550.00
    9752.804     25525.00    277352.00
    9754.244     25329.00    277302.00
    9755.642     25091.00    277079.00
    9757.329     24924.00    277263.00
    9758.852     24861.00    277231.00
    9760.457     24990.00    277190.00
    9762.021     25208.00    277246.00
    9763.671     25452.00    277354.00
    9765.277     25606.00    277270.00
    9766.885     25589.00    277316.00
    9768.494     25403.00    277244.00
    9770.143     25065.00    277209.00
    9771.754     24621.00    277090.00
    9773.487     23851.00    275804.00
    9775.098     22886.00    272063.00
    9776.832     22974.00    280845.00
    9778.527     22522.00    279889.00
    9780.223     22278.00    278713.00
    9781.959     22220.00    278276.00
    9783.654     22151.00    277735.00
    9785.477     21978.00    276453.00
    9787.174     21973.00    277735.00
    9788.995     21876.00    277538.00
    9790.776     21871.00    277352.00
    9792.561     22097.00    277289.00
    9794.384     22502.00    277062.00
    9796.167     22943.00    277147.00
    9797.994     23366.00    277186.00
    9799.901     23760.00    276755.00
    9801.771     24116.00    276248.00
    9803.641     24595.00    277087.00
    9805.469     24942.00    277310.00
    9807.382     25197.00    277167.00
    9809.295     25347.00    277270.00
    9811.209     25376.00    277167.00
    9813.124     25387.00    277256.00
    9815.122     25288.00    277026.00
    9817.039     25189.00    277175.00
    9819.039     25019.00    277169.00
    9820.957     24898.00    277067.00
    9822.958     24940.00    277066.00
    9824.963     25077.00    276889.00
    9827.007     25284.00    276826.00
    9829.011     25360.00    275787.00
    9831.101     25572.00    277032.00
    9833.106     25591.00    276893.00
    9835.197     25633.00    276773.00
    9837.248     25723.00    276879.00
    9839.340     25848.00    276890.00
    9841.476     26010.00    276847.00
    9843.570     26168.00    276844.00
    9845.707     26219.00    276724.00
    9847.846     25930.00    274056.00
    9849.984     26027.00    276559.00
    9852.208     26118.00    279210.00
    9854.391     25840.00    278590.00
    9856.575     25608.00    278091.00
    9858.761     25382.00    277883.00
    9860.947     25147.00    277717.00
    9863.176     24934.00    277718.00
    9865.405     24848.00    277732.00
    9867.637     24836.00    277631.00
    9869.954     24936.00    277397.00
    9872.229     25114.00    277370.00
    9874.464     25254.00    277414.00
    9876.782     25371.00    276979.00
    9879.103     25415.00    276247.00
    9881.384     25654.00    277516.00
    9883.749     25755.00    277277.00
    9886.073     25939.00    277137.00
    9888.440     26204.00    277019.00
    9890.810     26488.00    276729.00
    9893.221     26730.00    276215.00
    9895.634     27088.00    277125.00
    9898.049     27272.00    276909.00
    9900.464     27438.00    277052.00
    9902.882     27488.00    276984.00
    9905.300     27502.00    276948.00
    9907.761     27453.00    276932.00
    9910.225     27451.00    276929.00
    9912.730     27532.00    276922.00
    9915.239     27642.00    277106.00
    9917.750     27738.00    276957.00
    9920.260     27673.00    275670.00
    9922.771     27900.00    277361.00
    9925.286     27971.00    277269.00
    9927.842     27975.00    277052.00
    9930.400     28004.00    277151.00
    9932.961     28013.00    277013.00
    9935.564     28066.00    277085.00
    9938.214     28155.00    277210.00
    9940.776     28216.00    277185.00
    9943.429     28290.00    277140.00
    9946.038     28398.00    277106.00
    9948.691     28454.00    277017.00
    9951.391     28482.00    276842.00
    9954.047     28504.00    276830.00
    9956.747     28469.00    276848.00
    9959.450     28461.00    276864.00
    9962.153     28467.00    276855.00
    9964.860     28556.00    276949.00
    9967.653     28583.00    276785.00
    9970.405     28638.00    276787.00
    9973.157     28719.00    276891.00
    9975.912     28786.00    276682.00
    9978.712     28930.00    276900.00
    9981.470     28983.00    276569.00
    9984.272     28729.00    272842.00
    9987.120     29457.00    278841.00
    9989.926     29502.00    278209.00
    9992.776     29559.00    277699.00
    9995.628     29681.00    277277.00
    9998.524     29859.00    277170.00
   10001.380     29966.00    276484.00
   10004.330     30142.00    276430.00
   10007.230     30436.00    277656.00
   10010.130     30560.00    277379.00
   10013.080     30674.00    277049.00
   10015.990     30805.00    277166.00
   10018.940     30895.00    276957.00
   10022.030     30987.00    277110.00
   10024.900     31111.00    277030.00
   10027.940     31190.00    277043.00
   10030.720     31233.00    276738.00
   10033.900     31318.00    276801.00
   10036.960     31381.00    276951.00
   10040.010     31423.00    276821.00
   10043.060     31465.00    276727.00
   10046.160     31547.00    276766.00
   10049.180     31589.00    276660.00
   10052.280     31655.00    276633.00
   10055.390     31754.00    276649.00
   10058.500     31837.00    276794.00
   10061.600     31936.00    276742.00
   10064.800     32000.00    276590.00
   10068.000     32099.00    276502.00
   10071.120     32214.00    276714.00
   10074.280     32287.00    276553.00
   10077.450     32322.00    276473.00
   10080.660     32384.00    276416.00
   10083.870     32486.00    276380.00
   10087.080     32554.00    276332.00
   10090.300     32655.00    276403.00
   10093.560     32767.00    276460.00
   10096.820     32917.00    276598.00
   10100.090     33050.00    276618.00
   10103.360     33219.00    276889.00
   10106.720     33316.00    276471.00
   10110.040     33493.00    276867.00
   10113.350     33635.00    276952.00
   10116.680     33769.00    276890.00
   10119.960     33876.00    276825.00
   10123.370     34032.00    277058.00
   10126.700     34115.00    277017.00
   10130.160     34241.00    276975.00
   10133.500     34348.00    276788.00
   10136.920     34517.00    277015.00
   10140.300     34702.00    276943.00
   10143.730     34874.00    277018.00
   10147.250     35001.00    276813.00
   10150.460     35112.00    276883.00
   10154.120     35224.00    276800.00
   10157.600     35322.00    276580.00
   10161.090     35434.00    276451.00
   10164.620     35532.00    276338.00
   10168.110     35632.00    276273.00
   10171.690     35734.00    276174.00
   10175.190     35823.00    276226.00
   10178.730     35915.00    276202.00
   10182.370     36012.00    276285.00
   10185.870     36046.00    275731.00
   10189.510     36246.00    276406.00
   10193.060     36314.00    276221.00
   10196.710     36449.00    276335.00
   10200.360     36413.00    275360.00
   10204.010     36646.00    275993.00
   10207.620     36954.00    277608.00
