Repository: XraySpectroscopy/XASDataLibrary

The XAS Data Library is designed to hold X-ray Absorption Spectra (EXAFS
and XANES) using an SQLite database, with array data encoded using JSON.
The principle goal for the library is as a proposed standard for storing
and exchanging XAS data. The implementation here is intended for initial
reference and comments. 

The idea is provide a format and set of tools for managing Libraries of
XAFS Data, and to be able to share these libraries between different
researchers and different analysis programs.  As the the base format of the
library will be created with SQLite, the SQL syntax and any third party
software that can use SQL and SQLite will be able to explore the data in
the format.  In addition, reference implementations of programmatically
interecting with the library will be provided.  

Ideally, a stand-alone GUI Data Browser and an on-line Library will be
built upon such a format.

See http://xafs.org/XasDataLibrary for additional information.


--Matt Newville  18-Feb-2011

File: data/Zn/Chorover13BM_ZnC2O4_rt_01.xdi
#XDI/1.1  GSE/1.0
# Column.1: energy eV
# Column.2: itrans
# Column.3: i0
# Scan.end_time: 2006-12-17 07:53:01
# Scan.start_time: 2006-12-17 07:34:38
# Element.symbol:  Zn
# Element.edge:  K
# Facility.Name:  APS
# Beamline.Name:  13-BM-D
# Beamline.xray_source:  bending magnet
# Mono.d_spacing:  3.13555
# Mono.name: Si 111
# Beamline.Storage_Ring_Current: 93.2143 || S:SRcurrentAI.VAL
# Beamline.FOE_Mono_angle_readback: 12.0648 || 13BMA:m17.RBV
# Beamline.Mono_Energy_drive_val: 9459.0000 || 13BMA:E:Energy.VAL
# Beamline.Mono_Energy_readback: 9453.9983 || 13BMA:E:E_RBV
# Beamline.Mono_Beam_Offset: 21.0000 || 13BMA:E:height.VAL
# Beamline.I0_sensitivity_value: 10 || 13BMD:A3sens_num.VAL
# Beamline.I0_sensitivity_value: nA/V || 13BMD:A3sens_unit.VAL
# Beamline.I1_sensitivity_value: 2 || 13BMD:A2sens_num.VAL
# Beamline.I1_sensitivity_value: nA/V || 13BMD:A2sens_unit.VAL
# Beamline.FOE_Mono_Yout: 11.0387 || 13BMA:m10.VAL
# Beamline.FOE_Mono_Yin: 11.2521 || 13BMA:m11.VAL
# Beamline.FOE_Mono_Yup: 10.2891 || 13BMA:m12.VAL
# Beamline.FOE_Mono_Cage_Y: 0.000 || 13BMA:m13.VAL
# Beamline.FOE_Mono_Z: 52.577 || 13BMA:m14.VAL
# Beamline.FOE_Mono_angle: 12.0648 || 13BMA:m17.VAL
# Beamline.BMD_Horiz_Width: 6.000 || 13BMD:BMDHt2.C
# Beamline.BMD_Horiz_Center: 1.000 || 13BMD:BMDHt2.D
# Beamline.BMD_Vertical_Width: 1.000 || 13BMD:BMDVt2.C
# Beamline.BMD_Vertical_Center: -10.900 || 13BMD:BMDVt2.D
# Beamline.Sample_X: 124.258 || 13BMD:m70.VAL
# Beamline.Sample_Z__focus: 0.000 || 13BMD:m33.VAL
# Beamline.Sample_Y__height: 75.098 || 13BMD:m34.VAL
# Beamline.CCD_Z: 87.500 || 13BMD:m35.VAL
# Beamline.Hori__slit_X: 25.000 || 13BMD:m27.VAL
# Beamline.V_Bottom: 0.000 || 13BMD:m28.VAL
# Beamline.Hw_UpStream: 1000 || 13BMD:m78.VAL
# Beamline.Vp_UpStream: 944 || 13BMD:m79.VAL
# Beamline.Vw_UpStream: -165400 || 13BMD:m80.VAL
# ScanParameters.Start: Scan.Member: Value
# ScanParameters.E0: 9659.00
# ScanParameters.Legend: Start       Stop       Step       Npts       Time   Kspace?
# ScanParameters.Region1: -200.00    -10.000     5.0000     39.000     2.0000   0
# ScanParameters.Region2: -10.000     25.000    0.25000     141.00     2.0000   0
# ScanParameters.Region3: 2.5616     12.000   0.039993     237.00     2.0000   1
# ScanParameters.End: here
#-------------------------
#  energy  itrans  i0
    9459.017    357704.00    270087.00 
    9464.002    353780.00    266484.00 
    9468.992    350954.00    263976.00 
    9473.986    349666.00    262435.00 
    9479.026    349135.00    261542.00 
    9483.994    349074.00    260956.00 
    9489.005    349216.00    260462.00 
    9494.022    349539.00    260222.00 
    9499.006    349996.00    260076.00 
    9503.995    350480.00    259885.00 
    9508.988    351367.00    259994.00 
    9513.989    352029.00    259942.00 
    9518.993    352694.00    259887.00 
    9524.005    353318.00    259803.00 
    9529.020    354056.00    259843.00 
    9534.001    354673.00    259801.00 
    9538.988    354998.00    259528.00 
    9544.021    355986.00    259782.00 
    9549.019    356361.00    259564.00 
    9554.021    357152.00    259590.00 
    9558.990    357773.00    259533.00 
    9564.006    358266.00    259451.00 
    9569.024    358845.00    259331.00 
    9574.010    357193.00    257622.00 
    9579.000    360526.00    259568.00 
    9583.996    362004.00    260209.00 
    9588.997    362305.00    259978.00 
    9594.004    363144.00    260169.00 
    9599.016    363280.00    259841.00 
    9603.993    364104.00    260013.00 
    9609.016    364533.00    259887.00 
    9614.004    364921.00    259802.00 
    9618.996    365563.00    259924.00 
    9623.995    365791.00    259959.00 
    9628.999    365937.00    259950.00 
    9634.009    364875.00    259225.00 
    9639.023    366004.00    260323.00 
    9644.002    364536.00    260170.00 
    9649.027    361728.00    260118.00 
    9649.269    361861.00    260434.00 
    9649.510    362270.00    260918.00 
    9649.752    362163.00    261045.00 
    9649.993    362201.00    261232.00 
    9650.275    362185.00    261436.00 
    9650.517    361885.00    261435.00 
    9650.757    361706.00    261463.00 
    9650.998    361396.00    261425.00 
    9651.280    361187.00    261420.00 
    9651.562    360855.00    261432.00 
    9651.805    360471.00    261424.00 
    9652.006    359988.00    261332.00 
    9652.246    359479.00    261192.00 
    9652.529    358772.00    261019.00 
    9652.771    358506.00    261170.00 
    9653.011    358071.00    261163.00 
    9653.252    357324.00    260979.00 
    9653.535    356962.00    261050.00 
    9653.776    355998.00    260806.00 
    9654.059    355610.00    260943.00 
    9654.300    354756.00    260731.00 
    9654.541    354347.00    260856.00 
    9654.742    353434.00    260736.00 
    9655.024    352680.00    260827.00 
    9655.266    351960.00    260867.00 
    9655.507    351440.00    261082.00 
    9655.750    350409.00    261010.00 
    9655.991    349831.00    261225.00 
    9656.274    348936.00    261365.00 
    9656.556    348077.00    261506.00 
    9656.757    346910.00    261531.00 
    9656.998    345751.00    261618.00 
    9657.241    344684.00    261852.00 
    9657.522    342674.00    261779.00 
    9657.805    340600.00    261619.00 
    9658.046    338590.00    261665.00 
    9658.248    336427.00    261772.00 
    9658.489    333716.00    261732.00 
    9658.771    330049.00    261521.00 
    9659.054    326578.00    261446.00 
    9659.296    322748.00    261393.00 
    9659.538    318318.00    261365.00 
    9659.739    313466.00    261382.00 
    9660.021    306987.00    261376.00 
    9660.304    300916.00    261431.00 
    9660.545    294666.00    261414.00 
    9660.788    288043.00    261440.00 
    9661.029    281118.00    261385.00 
    9661.271    272745.00    261426.00 
    9661.554    264547.00    261457.00 
    9661.796    255998.00    261430.00 
    9662.037    245678.00    261466.00 
    9662.238    233510.00    261433.00 
    9662.521    217436.00    261331.00 
    9662.804    201533.00    261344.00 
    9663.047    185060.00    261215.00 
    9663.288    168791.00    261111.00 
    9663.490    152778.00    260933.00 
    9663.771    137534.00    261102.00 
    9664.055    126249.00    260965.00 
    9664.297    116822.00    260888.00 
    9664.498    109530.00    261048.00 
    9664.781    103094.00    261008.00 
    9665.023     97109.00    260883.00 
    9665.265     93283.00    261161.00 
    9665.548     89901.00    260987.00 
    9665.750     87070.00    260959.00 
    9665.991     84722.00    261158.00 
    9666.274     82277.00    261222.00 
    9666.517     80369.00    261068.00 
    9666.759     78681.00    260972.00 
    9667.002     77335.00    261241.00 
    9667.283     76111.00    261335.00 
    9667.525     74847.00    261355.00 
    9667.769     73960.00    261344.00 
    9668.051     73390.00    261364.00 
    9668.253     73098.00    261327.00 
    9668.536     73289.00    261236.00 
    9668.778     74355.00    261259.00 
    9669.060     76051.00    261191.00 
    9669.264     78611.00    261233.00 
    9669.545     81812.00    261249.00 
    9669.787     85547.00    261323.00 
    9670.031     89882.00    261394.00 
    9670.272     95245.00    261387.00 
    9670.555    100071.00    261384.00 
    9670.757    105013.00    261426.00 
    9671.040    109842.00    261504.00 
    9671.242    114513.00    261597.00 
    9671.526    119232.00    261648.00 
    9671.769    122591.00    261606.00 
    9672.010    125512.00    261478.00 
    9672.294    127959.00    261445.00 
    9672.496    130002.00    261324.00 
    9672.738    131952.00    261333.00 
    9673.021    133789.00    261352.00 
    9673.264    135202.00    261332.00 
    9673.506    136427.00    261381.00 
    9673.790    137630.00    261424.00 
    9673.992    138752.00    261498.00 
    9674.274    139946.00    261492.00 
    9674.517    141030.00    261518.00 
    9674.800    142042.00    261469.00 
    9675.002    143075.00    261432.00 
    9675.285    144044.00    261347.00 
    9675.528    145218.00    261303.00 
    9675.771    146297.00    261205.00 
    9676.055    147277.00    261066.00 
    9676.297    148405.00    260964.00 
    9676.539    149703.00    261101.00 
    9676.781    150965.00    261193.00 
    9677.025    152293.00    261048.00 
    9677.308    153445.00    260972.00 
    9677.552    154509.00    260954.00 
    9677.754    155595.00    261144.00 
    9678.036    156405.00    261106.00 
    9678.279    157039.00    261040.00 
    9678.522    157677.00    261032.00 
    9678.806    158183.00    261222.00 
    9679.048    158548.00    261307.00 
    9679.292    158751.00    261334.00 
    9679.534    158845.00    261361.00 
    9679.776    158868.00    261396.00 
    9680.021    158768.00    261433.00 
    9680.304    158709.00    261508.00 
    9680.546    158566.00    261666.00 
    9680.790    158206.00    261598.00 
    9680.992    157786.00    261439.00 
    9681.275    157263.00    261418.00 
    9681.520    156860.00    261477.00 
    9681.802    156350.00    261487.00 
    9682.044    155861.00    261541.00 
    9682.288    155340.00    261457.00 
    9682.491    154871.00    261405.00 
    9682.773    154441.00    261331.00 
    9683.059    154141.00    261309.00 
    9683.301    153955.00    261277.00 
    9683.543    153880.00    261266.00 
    9683.746    153851.00    261296.00 
    9683.990    153863.00    261310.00 
    9684.800    154235.00    261245.00 
    9685.610    154781.00    261250.00 
    9686.421    155273.00    261282.00 
    9687.232    155643.00    261294.00 
    9688.084    156611.00    261229.00 
    9688.896    158691.00    261212.00 
    9689.787    162455.00    261291.00 
    9690.640    166798.00    261237.00 
    9691.573    170876.00    261232.00 
    9692.425    173552.00    261175.00 
    9693.318    174458.00    261130.00 
    9694.253    173500.00    260961.00 
    9695.187    171044.00    260839.00 
    9696.121    167594.00    260969.00 
    9697.096    163750.00    260775.00 
    9698.071    160037.00    260721.00 
    9699.047    157034.00    260719.00 
    9700.021    154922.00    260695.00 
    9701.039    152997.00    260542.00 
    9702.056    151490.00    260666.00 
    9703.072    149645.00    260474.00 
    9704.131    147459.00    260606.00 
    9705.189    145195.00    260608.00 
    9706.247    142606.00    260644.00 
    9707.347    139459.00    260676.00 
    9708.404    136174.00    260594.00 
    9709.545    132283.00    259846.00 
    9710.646    129831.00    260257.00 
    9711.787    128812.00    261920.00 
    9712.929    127854.00    261603.00 
    9714.070    127705.00    261382.00 
    9715.212    128080.00    261221.00 
    9716.395    128956.00    261141.00 
    9717.537    130224.00    261099.00 
    9718.763    131790.00    261096.00 
    9719.986    133542.00    261053.00 
    9721.253    135238.00    260988.00 
    9722.478    136782.00    260884.00 
    9723.704    138406.00    261075.00 
    9724.970    139858.00    261093.00 
    9726.197    140965.00    260851.00 
    9727.506    141922.00    260242.00 
    9728.855    141913.00    258108.00 
    9730.165    145154.00    262365.00 
    9731.433    146003.00    262496.00 
    9732.825    146397.00    261762.00 
    9734.176    147104.00    261482.00 
    9735.527    147821.00    261137.00 
    9736.880    148607.00    260883.00 
    9738.231    149385.00    260881.00 
    9739.625    150022.00    260589.00 
    9741.021    150929.00    260710.00 
    9742.496    151703.00    260607.00 
    9743.892    152305.00    260642.00 
    9745.368    152483.00    260191.00 
    9746.806    152914.00    260551.00 
    9748.283    153579.00    261482.00 
    9749.804    153975.00    262324.00 
    9751.077    154675.00    263695.00 
    9752.764    155328.00    264766.00 
    9754.244    156083.00    266121.00 
    9755.807    156831.00    267605.00 
    9757.370    157162.00    268595.00 
    9758.893    157608.00    270051.00 
    9760.457    157966.00    271601.00 
    9762.021    158000.00    272970.00 
    9763.671    157892.00    274306.00 
    9765.277    157633.00    275524.00 
    9766.885    157297.00    276631.00 
    9768.494    156950.00    277735.00 
    9770.103    156520.00    278522.00 
    9771.794    156345.00    279337.00 
    9773.487    155663.00    279109.00 
    9775.098    153710.00    276459.00 
    9776.832    158957.00    286309.00 
    9778.527    158384.00    285714.00 
    9780.223    158220.00    285632.00 
    9781.959    158457.00    285829.00 
    9783.654    158839.00    285933.00 
    9785.477    158803.00    285051.00 
    9787.174    160114.00    286484.00 
    9788.995    160696.00    286469.00 
    9790.776    161354.00    286506.00 
    9792.561    161853.00    286397.00 
    9794.384    162417.00    286246.00 
    9796.167    163021.00    286316.00 
    9797.994    163638.00    286192.00 
    9799.901    164010.00    285729.00 
    9801.771    164322.00    285356.00 
    9803.641    164944.00    285788.00 
    9805.469    165267.00    285863.00 
    9807.382    165432.00    285643.00 
    9809.295    165621.00    285603.00 
    9811.209    165698.00    285418.00 
    9813.124    165695.00    285215.00 
    9815.122    165919.00    285241.00 
    9817.039    166010.00    285165.00 
    9819.039    166131.00    285233.00 
    9820.957    166217.00    285262.00 
    9822.958    166384.00    285276.00 
    9824.963    166578.00    285276.00 
    9827.049    166916.00    285277.00 
    9829.011    166480.00    284059.00 
    9831.060    167720.00    285755.00 
    9833.106    167873.00    285503.00 
    9835.239    168142.00    285625.00 
    9837.248    168382.00    285564.00 
    9839.340    168485.00    285364.00 
    9841.476    168729.00    285294.00 
    9843.570    169085.00    285402.00 
    9845.749    169197.00    285214.00 
    9847.846    167337.00    281767.00 
    9849.984    170005.00    286054.00 
    9852.208    170957.00    287587.00 
    9854.391    170439.00    286660.00 
    9856.575    170207.00    286356.00 
    9858.761    170026.00    286031.00 
    9860.905    169963.00    285856.00 
    9863.176    169804.00    285755.00 
    9865.405    169742.00    285763.00 
    9867.637    169707.00    285723.00 
    9869.954    169661.00    285598.00 
    9872.229    169822.00    285628.00 
    9874.464    169991.00    285783.00 
    9876.782    169960.00    285425.00 
    9879.103    169662.00    284702.00 
    9881.384    170570.00    285975.00 
    9883.749    170629.00    285769.00 
    9886.073    170801.00    285655.00 
    9888.440    171102.00    285613.00 
    9890.810    171434.00    285685.00 
    9893.221    171209.00    284803.00 
    9895.634    172131.00    285794.00 
    9898.049    172371.00    285695.00 
    9900.464    172586.00    285581.00 
    9902.882    172845.00    285545.00 
    9905.300    173210.00    285533.00 
    9907.761    173434.00    285333.00 
    9910.225    173756.00    285396.00 
    9912.730    174231.00    285549.00 
    9915.239    174416.00    285538.00 
    9917.750    174654.00    285414.00 
    9920.260    174108.00    284030.00 
    9922.771    175698.00    286100.00 
    9925.286    175944.00    285865.00 
    9927.842    176145.00    285715.00 
    9930.400    176482.00    285591.00 
    9932.961    176920.00    285701.00 
    9935.564    177341.00    285714.00 
    9938.214    177674.00    285618.00 
    9940.776    178190.00    285867.00 
    9943.471    178317.00    285608.00 
    9946.081    178728.00    285775.00 
    9948.734    178863.00    285561.00 
    9951.391    179072.00    285552.00 
    9954.047    179219.00    285493.00 
    9956.747    179386.00    285436.00 
    9959.450    179457.00    285327.00 
    9962.153    179560.00    285175.00 
    9964.860    179698.00    285177.00 
    9967.653    179800.00    285222.00 
    9970.405    179923.00    285122.00 
    9973.157    180103.00    285211.00 
    9975.912    180156.00    285069.00 
    9978.712    180428.00    285189.00 
    9981.470    180436.00    284866.00 
    9984.272    178387.00    281309.00 
    9987.120    182510.00    287467.00 
    9989.969    182207.00    286594.00 
    9992.776    182088.00    285984.00 
    9995.628    182185.00    285630.00 
    9998.524    182285.00    285347.00 
   10001.380    182235.00    284740.00 
   10004.330    182288.00    284206.00 
   10007.230    183523.00    285636.00 
   10010.130    183621.00    285233.00 
   10013.080    183949.00    285128.00 
   10015.990    184206.00    284984.00 
   10018.940    184528.00    285001.00 
   10021.980    184947.00    285135.00 
   10024.940    185375.00    285297.00 
   10027.940    185698.00    285234.00 
   10030.940    186025.00    285219.00 
   10033.950    186417.00    285392.00 
   10036.960    186772.00    285434.00 
   10040.010    186991.00    285349.00 
   10043.060    187453.00    285527.00 
   10046.120    187583.00    285412.00 
   10049.220    187965.00    285441.00 
   10052.330    188246.00    285437.00 
   10055.390    188741.00    285667.00 
   10058.540    188916.00    285494.00 
   10061.650    189335.00    285633.00 
   10064.800    189667.00    285572.00 
   10067.960    189852.00    285297.00 
   10071.120    190112.00    285368.00 
   10074.280    190387.00    285405.00 
   10077.490    190714.00    285396.00 
   10080.700    190826.00    285156.00 
   10083.870    191140.00    285158.00 
   10087.130    191461.00    285123.00 
   10090.340    191726.00    285084.00 
   10093.600    191853.00    284868.00 
   10096.870    192074.00    284843.00 
   10100.130    192377.00    284805.00 
   10103.400    192618.00    284695.00 
   10106.720    192822.00    284530.00 
   10110.040    193315.00    284792.00 
   10113.350    193610.00    284772.00 
   10116.680    193917.00    284758.00 
   10119.960    194320.00    284737.00 
   10123.370    194625.00    284774.00 
   10126.740    194990.00    284792.00 
   10130.160    195357.00    284785.00 
   10133.540    195727.00    284857.00 
   10136.920    196255.00    285034.00 
   10140.350    196578.00    285025.00 
   10143.730    196798.00    284871.00 
   10147.250    197318.00    285054.00 
   10150.640    197616.00    285044.00 
   10154.120    198105.00    285186.00 
   10157.650    198513.00    285203.00 
   10161.130    198767.00    285148.00 
   10164.620    199217.00    285281.00 
   10168.160    199629.00    285322.00 
   10171.650    199922.00    285176.00 
   10175.190    200244.00    285101.00 
   10178.730    200558.00    285181.00 
   10182.370    200874.00    284981.00 
   10185.870    200906.00    284573.00 
   10189.510    201888.00    285357.00 
   10193.060    202077.00    285092.00 
   10196.710    202340.00    285024.00 
   10200.310    201965.00    284015.00 
   10203.960    203172.00    285266.00 
   10207.620    204438.00    286323.00

File: data/Zn/Chorover13BM_ZnC2O4_rt_02.xdi
#XDI/1.1  GSE/1.0
# Column.1: energy eV
# Column.2: itrans
# Column.3: i0
# Scan.end_time: 2006-12-17 08:12:21
# Scan.start_time: 2006-12-17 07:53:41
# Element.symbol:  Zn
# Element.edge:  K
# Facility.Name:  APS
# Beamline.Name:  13-BM-D
# Beamline.xray_source:  bending magnet
# Mono.d_spacing:  3.13555
# Mono.name: Si 111
# Beamline.Storage_Ring_Current: 101.977 || S:SRcurrentAI.VAL
# Beamline.FOE_Mono_angle_readback: 12.0631 || 13BMA:m17.RBV
# Beamline.Mono_Energy_drive_val: 9459.0000 || 13BMA:E:Energy.VAL
# Beamline.Mono_Energy_readback: 9453.9983 || 13BMA:E:E_RBV
# Beamline.Mono_Beam_Offset: 21.0000 || 13BMA:E:height.VAL
# Beamline.I0_sensitivity_value: 10 || 13BMD:A3sens_num.VAL
# Beamline.I0_sensitivity_value: nA/V || 13BMD:A3sens_unit.VAL
# Beamline.I1_sensitivity_value: 2 || 13BMD:A2sens_num.VAL
# Beamline.I1_sensitivity_value: nA/V || 13BMD:A2sens_unit.VAL
# Beamline.FOE_Mono_Yout: 11.0387 || 13BMA:m10.VAL
# Beamline.FOE_Mono_Yin: 11.2521 || 13BMA:m11.VAL
# Beamline.FOE_Mono_Yup: 10.2891 || 13BMA:m12.VAL
# Beamline.FOE_Mono_Cage_Y: 0.000 || 13BMA:m13.VAL
# Beamline.FOE_Mono_Z: 52.577 || 13BMA:m14.VAL
# Beamline.FOE_Mono_angle: 12.0648 || 13BMA:m17.VAL
# Beamline.BMD_Horiz_Width: 6.000 || 13BMD:BMDHt2.C
# Beamline.BMD_Horiz_Center: 1.000 || 13BMD:BMDHt2.D
# Beamline.BMD_Vertical_Width: 1.000 || 13BMD:BMDVt2.C
# Beamline.BMD_Vertical_Center: -10.900 || 13BMD:BMDVt2.D
# Beamline.Sample_X: 124.258 || 13BMD:m70.VAL
# Beamline.Sample_Z__focus: 0.000 || 13BMD:m33.VAL
# Beamline.Sample_Y__height: 75.098 || 13BMD:m34.VAL
# Beamline.CCD_Z: 87.500 || 13BMD:m35.VAL
# Beamline.Hori__slit_X: 25.000 || 13BMD:m27.VAL
# Beamline.V_Bottom: 0.000 || 13BMD:m28.VAL
# Beamline.Hw_UpStream: 1000 || 13BMD:m78.VAL
# Beamline.Vp_UpStream: 944 || 13BMD:m79.VAL
# Beamline.Vw_UpStream: -165400 || 13BMD:m80.VAL
# ScanParameters.Start: Scan.Member: Value
# ScanParameters.E0: 9659.00
# ScanParameters.Legend: Start       Stop       Step       Npts       Time   Kspace?
# ScanParameters.Region1: -200.00    -10.000     5.0000     39.000     2.0000   0
# ScanParameters.Region2: -10.000     25.000    0.25000     141.00     2.0000   0
# ScanParameters.Region3: 2.5616     12.000   0.039993     237.00     2.0000   1
# ScanParameters.End: here
#-------------------------
#  energy  itrans  i0
    9459.017    389019.00    293508.00 
    9464.002    385142.00    289806.00 
    9468.992    383250.00    287782.00 
    9473.986    382099.00    286574.00 
    9479.026    381917.00    285866.00 
    9483.994    381872.00    285258.00 
    9489.005    382106.00    284823.00 
    9494.022    382419.00    284458.00 
    9499.006    383052.00    284380.00 
    9503.995    383682.00    284214.00 
    9508.988    384561.00    284306.00 
    9513.989    385128.00    284137.00 
    9518.993    385993.00    284232.00 
    9524.005    386571.00    284165.00 
    9529.020    387331.00    284127.00 
    9534.001    387984.00    284071.00 
    9538.988    388427.00    283836.00 
    9544.021    389332.00    283962.00 
    9549.019    389908.00    283739.00 
    9554.021    390790.00    283840.00 
    9558.990    391477.00    283790.00 
    9564.006    392121.00    283753.00 
    9569.024    392817.00    283733.00 
    9574.010    390706.00    281683.00 
    9579.000    394412.00    283834.00 
    9583.996    396555.00    284845.00 
    9588.997    396991.00    284698.00 
    9594.004    397356.00    284495.00 
    9599.016    397888.00    284417.00 
    9603.993    398412.00    284390.00 
    9609.016    398705.00    284136.00 
    9614.004    399437.00    284287.00 
    9618.996    399838.00    284207.00 
    9623.995    399945.00    284074.00 
    9628.999    400221.00    284143.00 
    9634.009    398975.00    283234.00 
    9639.023    400101.00    284376.00 
    9644.002    398607.00    284272.00 
    9649.027    395464.00    284173.00 
    9649.269    395599.00    284503.00 
    9649.510    395970.00    284902.00 
    9649.752    396168.00    285242.00 
    9649.993    396316.00    285490.00 
    9650.315    396292.00    285733.00 
    9650.517    395998.00    285687.00 
    9650.797    395655.00    285613.00 
    9651.040    395483.00    285745.00 
    9651.280    395461.00    285922.00 
    9651.521    395032.00    285904.00 
    9651.805    394614.00    285862.00 
    9652.045    394137.00    285825.00 
    9652.286    393723.00    285868.00 
    9652.529    393351.00    285906.00 
    9652.771    392690.00    285916.00 
    9653.011    392155.00    285819.00 
    9653.294    391837.00    285857.00 
    9653.535    391249.00    285867.00 
    9653.776    390702.00    285950.00 
    9654.059    390109.00    285939.00 
    9654.260    389402.00    285939.00 
    9654.501    388769.00    285960.00 
    9654.783    388059.00    286017.00 
    9655.064    387156.00    286064.00 
    9655.306    386326.00    286095.00 
    9655.507    385301.00    286045.00 
    9655.790    384417.00    286088.00 
    9655.991    383380.00    286123.00 
    9656.314    382119.00    286076.00 
    9656.556    380910.00    286093.00 
    9656.757    379555.00    285972.00 
    9656.998    378086.00    285990.00 
    9657.280    376498.00    285943.00 
    9657.522    374407.00    285961.00 
    9657.805    372411.00    285971.00 
    9658.006    370024.00    285960.00 
    9658.287    367629.00    285928.00 
    9658.530    364734.00    285939.00 
    9658.812    361030.00    285929.00 
    9659.054    357194.00    285865.00 
    9659.296    353061.00    285864.00 
    9659.538    348340.00    285831.00 
    9659.739    343101.00    285843.00 
    9660.021    335865.00    285757.00 
    9660.304    329027.00    285609.00 
    9660.545    322158.00    285497.00 
    9660.788    315108.00    285674.00 
    9661.029    307698.00    285711.00 
    9661.312    298282.00    285505.00 
    9661.554    289336.00    285519.00 
    9661.796    280245.00    285710.00 
    9662.037    269275.00    285753.00 
    9662.238    255917.00    285669.00 
    9662.521    238559.00    285678.00 
    9662.804    221216.00    285701.00 
    9663.047    203507.00    285757.00 
    9663.248    185633.00    285852.00 
    9663.530    168350.00    285875.00 
    9663.771    151470.00    285918.00 
    9664.055    139185.00    285899.00 
    9664.297    128923.00    285955.00 
    9664.498    120642.00    285942.00 
    9664.781    113560.00    285932.00 
    9665.023    106987.00    285993.00 
    9665.265    102636.00    286054.00 
    9665.548     98925.00    286109.00 
    9665.790     95793.00    286104.00 
    9665.991     93147.00    286158.00 
    9666.314     90329.00    285921.00 
    9666.557     88301.00    285903.00 
    9666.799     86471.00    285862.00 
    9667.002     84870.00    285823.00 
    9667.283     83420.00    285749.00 
    9667.525     82008.00    285599.00 
    9667.769     81009.00    285461.00 
    9668.051     80352.00    285560.00 
    9668.293     80109.00    285722.00 
    9668.536     80337.00    285752.00 
    9668.778     81462.00    285788.00 
    9669.020     83251.00    285798.00 
    9669.264     86041.00    285924.00 
    9669.545     89487.00    285980.00 
    9669.747     93562.00    285962.00 
    9670.031     98157.00    285913.00 
    9670.272    104087.00    285899.00 
    9670.555    109344.00    285837.00 
    9670.757    114803.00    285901.00 
    9671.040    119971.00    285885.00 
    9671.242    125064.00    285806.00 
    9671.526    130176.00    285808.00 
    9671.769    133880.00    285790.00 
    9672.050    137170.00    285771.00 
    9672.294    139886.00    285706.00 
    9672.496    142155.00    285513.00 
    9672.778    144113.00    285295.00 
    9673.021    146209.00    285438.00 
    9673.264    147686.00    285400.00 
    9673.506    149007.00    285257.00 
    9673.790    150452.00    285564.00 
    9673.992    151620.00    285449.00 
    9674.274    152806.00    285239.00 
    9674.517    154126.00    285565.00 
    9674.800    155364.00    285672.00 
    9675.002    156485.00    285655.00 
    9675.285    157589.00    285640.00 
    9675.528    159027.00    285730.00 
    9675.771    160240.00    285731.00 
    9676.055    161544.00    285812.00 
    9676.297    162774.00    285815.00 
    9676.539    164010.00    285754.00 
    9676.741    165351.00    285744.00 
    9677.025    166919.00    285714.00 
    9677.308    168198.00    285708.00 
    9677.552    169333.00    285723.00 
    9677.754    170371.00    285712.00 
    9678.036    171310.00    285689.00 
    9678.279    172079.00    285651.00 
    9678.522    172644.00    285492.00 
    9678.806    173077.00    285400.00 
    9679.048    173439.00    285480.00 
    9679.292    173747.00    285663.00 
    9679.534    173822.00    285588.00 
    9679.776    173765.00    285491.00 
    9680.021    173578.00    285391.00 
    9680.304    173493.00    285547.00 
    9680.546    173318.00    285637.00 
    9680.790    173070.00    285716.00 
    9681.032    172605.00    285611.00 
    9681.275    172055.00    285573.00 
    9681.560    171526.00    285529.00 
    9681.802    170996.00    285524.00 
    9682.044    170516.00    285708.00 
    9682.288    170030.00    285743.00 
    9682.531    169614.00    285809.00 
    9682.773    169114.00    285707.00 
    9683.059    168880.00    285772.00 
    9683.301    168683.00    285768.00 
    9683.503    168528.00    285752.00 
    9683.746    168496.00    285715.00 
    9683.990    168511.00    285708.00 
    9684.800    168762.00    285469.00 
    9685.610    169277.00    285402.00 
    9686.421    169763.00    285347.00 
    9687.232    170405.00    285572.00 
    9688.084    171639.00    285722.00 
    9688.896    173799.00    285736.00 
    9689.787    177887.00    285672.00 
    9690.640    182676.00    285665.00 
    9691.531    187119.00    285730.00 
    9692.425    190098.00    285600.00 
    9693.278    191091.00    285564.00 
    9694.253    190227.00    285627.00 
    9695.187    187562.00    285545.00 
    9696.121    183796.00    285573.00 
    9697.096    179709.00    285635.00 
    9698.071    175628.00    285612.00 
    9699.047    172323.00    285558.00 
    9700.021    169807.00    285341.00 
    9701.039    167757.00    285246.00 
    9702.056    166088.00    285403.00 
    9703.072    164077.00    285123.00 
    9704.131    161576.00    285287.00 
    9705.147    159064.00    285100.00 
    9706.247    156162.00    285096.00 
    9707.347    152579.00    284878.00 
    9708.404    149073.00    284877.00 
    9709.545    144663.00    283825.00 
    9710.646    141998.00    284258.00 
    9711.787    140757.00    285907.00 
    9712.929    139634.00    285255.00 
    9714.070    139488.00    285112.00 
    9715.212    139890.00    284863.00 
    9716.395    140938.00    284924.00 
    9717.537    142336.00    284859.00 
    9718.803    144072.00    284792.00 
    9719.986    146179.00    285013.00 
    9721.253    147956.00    284899.00 
    9722.478    149803.00    285087.00 
    9723.704    151413.00    285090.00 
    9724.970    153077.00    285274.00 
    9726.197    154389.00    285026.00 
    9727.546    155618.00    284689.00 
    9728.855    155577.00    282373.00 
    9730.082    159091.00    287031.00 
    9731.475    160090.00    287314.00 
    9732.783    160623.00    286838.00 
    9734.176    161381.00    286325.00 
    9735.527    162368.00    286256.00 
    9736.839    163172.00    285859.00 
    9738.191    163900.00    285714.00 
    9739.461    164771.00    285774.00 
    9741.061    165667.00    285636.00 
    9742.496    166462.00    285539.00 
    9743.933    167025.00    285403.00 
    9745.368    167151.00    284868.00 
    9746.806    167648.00    285199.00 
    9748.283    167672.00    285198.00 
    9749.804    167482.00    285046.00 
    9751.242    167295.00    284899.00 
    9752.804    167160.00    284846.00 
    9754.244    167140.00    284832.00 
    9755.807    166937.00    284706.00 
    9757.370    166680.00    284759.00 
    9758.893    166227.00    284779.00 
    9760.457    165602.00    284699.00 
    9762.021    164778.00    284709.00 
    9763.465    164012.00    284793.00 
    9765.236    162896.00    284798.00 
    9766.885    161819.00    284765.00 
    9768.494    161022.00    284965.00 
    9770.103    160007.00    284743.00 
    9771.754    159155.00    284479.00 
    9773.487    157842.00    283200.00 
    9775.098    155589.00    280035.00 
    9776.832    160135.00    288624.00 
    9778.527    159127.00    287305.00 
    9780.223    158465.00    286274.00 
    9781.959    158366.00    285851.00 
    9783.654    158449.00    285460.00 
    9785.477    158310.00    284343.00 
    9787.174    159610.00    285689.00 
    9788.995    160144.00    285618.00 
    9790.776    160665.00    285455.00 
    9792.561    161220.00    285304.00 
    9794.384    161756.00    285112.00 
    9796.001    162263.00    285102.00 
    9797.994    162964.00    285087.00 
    9799.901    163431.00    284679.00 
    9801.729    163739.00    284291.00 
    9803.641    164701.00    285295.00 
    9805.510    165025.00    285344.00 
    9807.382    165296.00    285308.00 
    9809.295    165497.00    285340.00 
    9811.209    165643.00    285289.00 
    9813.124    165729.00    285202.00 
    9815.122    165973.00    285331.00 
    9817.039    166141.00    285300.00 
    9819.039    166275.00    285406.00 
    9820.957    166309.00    285338.00 
    9822.958    166285.00    285098.00 
    9824.963    166599.00    285202.00 
    9827.007    166835.00    285113.00 
    9829.011    166331.00    283770.00 
    9831.060    167560.00    285432.00 
    9833.149    167839.00    285351.00 
    9835.239    167874.00    285029.00 
    9837.248    167980.00    284964.00 
    9839.340    168294.00    284968.00 
    9841.476    168445.00    284833.00 
    9843.570    168618.00    284700.00 
    9845.707    168719.00    284422.00 
    9847.846    166887.00    280975.00 
    9850.068    169574.00    285246.00 
    9852.208    170388.00    286654.00 
    9854.391    170000.00    285931.00 
    9856.575    169909.00    285730.00 
    9858.761    169710.00    285351.00 
    9860.947    169488.00    285062.00 
    9863.176    169532.00    285218.00 
    9865.405    169442.00    285134.00 
    9867.637    169279.00    284916.00 
    9869.995    169352.00    285011.00 
    9872.229    169343.00    284794.00 
    9874.464    169521.00    284905.00 
    9876.782    169487.00    284637.00 
    9879.103    169151.00    283744.00 
    9881.384    169979.00    284917.00 
    9883.749    170075.00    284783.00 
    9886.073    170279.00    284815.00 
    9888.440    170505.00    284551.00 
    9890.810    170726.00    284481.00 
    9893.221    170711.00    283849.00 
    9895.634    171648.00    284879.00 
    9898.049    171933.00    284958.00 
    9900.464    172144.00    284746.00 
    9902.882    172428.00    284759.00 
    9905.300    172745.00    284830.00 
    9907.761    173036.00    284692.00 
    9910.225    173413.00    284798.00 
    9912.688    173764.00    284811.00 
    9915.239    174109.00    284961.00 
    9917.750    174380.00    284912.00 
    9920.260    173791.00    283458.00 
    9922.771    175229.00    285300.00 
    9925.115    175509.00    285196.00 
    9927.842    175761.00    285000.00 
    9930.400    175980.00    284762.00 
    9932.961    176401.00    284859.00 
    9935.564    176742.00    284759.00 
    9938.214    177150.00    284718.00 
    9940.776    177579.00    284908.00 
    9943.471    177846.00    284694.00 
    9946.038    178305.00    284943.00 
    9948.691    178342.00    284681.00 
    9951.391    178549.00    284681.00 
    9954.047    178792.00    284711.00 
    9956.747    178859.00    284571.00 
    9959.450    179032.00    284611.00 
    9962.153    179198.00    284663.00 
    9964.860    179299.00    284587.00 
    9967.653    179320.00    284386.00 
    9970.405    179401.00    284361.00 
    9973.157    179698.00    284554.00 
    9975.912    179649.00    284202.00 
    9978.712    179956.00    284405.00 
    9981.470    179977.00    284031.00 
    9984.272    177925.00    280523.00 
    9987.120    181861.00    286408.00 
    9989.926    181665.00    285667.00 
    9992.776    181547.00    285004.00 
    9995.628    181667.00    284736.00 
    9998.524    181818.00    284478.00 
   10001.380    181776.00    283919.00 
   10004.330    181999.00    283718.00 
   10007.230    183242.00    285136.00 
   10010.130    183399.00    284838.00 
   10013.040    183662.00    284660.00 
   10015.990    183905.00    284507.00 
   10018.940    184224.00    284517.00 
   10021.980    184647.00    284595.00 
   10024.900    184870.00    284483.00 
   10027.940    185196.00    284448.00 
   10030.940    185507.00    284400.00 
   10033.950    185902.00    284538.00 
   10036.960    186196.00    284530.00 
   10040.010    186469.00    284533.00 
   10043.110    186777.00    284581.00 
   10046.160    187081.00    284606.00 
   10049.180    187369.00    284484.00 
   10052.500    187816.00    284654.00 
   10055.430    188164.00    284705.00 
   10058.540    188374.00    284567.00 
   10061.600    188690.00    284580.00 
   10064.850    188993.00    284430.00 
   10067.960    189293.00    284365.00 
   10071.120    189639.00    284407.00 
   10074.280    189936.00    284378.00 
   10077.490    190221.00    284359.00 
   10080.660    190429.00    284174.00 
   10083.870    190661.00    284098.00 
   10087.130    190986.00    284112.00 
   10090.300    191141.00    283934.00 
   10093.600    191390.00    283888.00 
   10096.870    191689.00    283831.00 
   10100.130    191979.00    283839.00 
   10103.400    192318.00    283840.00 
   10106.720    192498.00    283581.00 
   10110.040    193156.00    284105.00 
   10113.350    193545.00    284214.00 
   10116.680    193892.00    284286.00 
   10120.040    194277.00    284386.00 
   10123.370    194730.00    284657.00 
   10126.740    195060.00    284624.00 
   10130.160    195477.00    284679.00 
   10133.500    195780.00    284714.00 
   10136.960    196112.00    284716.00 
   10140.350    196562.00    284726.00 
   10143.780    196752.00    284681.00 
   10147.250    197027.00    284674.00 
   10150.680    197344.00    284615.00 
   10154.170    197672.00    284668.00 
   10157.650    197957.00    284554.00 
   10161.130    198234.00    284455.00 
   10164.620    198564.00    284463.00 
   10168.160    198801.00    284337.00 
   10171.650    199087.00    284188.00 
   10175.190    199328.00    284063.00 
   10178.730    199631.00    284065.00 
   10182.370    199920.00    283934.00 
   10185.870    199877.00    283364.00 
   10189.510    200936.00    284235.00 
   10193.060    201187.00    284030.00 
   10196.710    201361.00    283911.00 
   10200.310    200960.00    282704.00 
   10203.960    202276.00    284197.00 
   10207.620    203466.00    285123.00

File: data/Zn/Chorover13BM_ZnC2O4_rt_03.xdi
#XDI/1.1  GSE/1.0
# Column.1: energy eV
# Column.2: itrans
# Column.3: i0
# Scan.end_time: 2006-12-17 08:31:13
# Scan.start_time: 2006-12-17 08:12:23
# Element.symbol:  Zn
# Element.edge:  K
# Facility.Name:  APS
# Beamline.Name:  13-BM-D
# Beamline.xray_source:  bending magnet
# Mono.d_spacing:  3.13555
# Mono.name: Si 111
# Beamline.Storage_Ring_Current: 101.719 || S:SRcurrentAI.VAL
# Beamline.FOE_Mono_angle_readback: 12.0648 || 13BMA:m17.RBV
# Beamline.Mono_Energy_drive_val: 9459.0000 || 13BMA:E:Energy.VAL
# Beamline.Mono_Energy_readback: 9453.8055 || 13BMA:E:E_RBV
# Beamline.Mono_Beam_Offset: 21.0000 || 13BMA:E:height.VAL
# Beamline.I0_sensitivity_value: 10 || 13BMD:A3sens_num.VAL
# Beamline.I0_sensitivity_value: nA/V || 13BMD:A3sens_unit.VAL
# Beamline.I1_sensitivity_value: 2 || 13BMD:A2sens_num.VAL
# Beamline.I1_sensitivity_value: nA/V || 13BMD:A2sens_unit.VAL
# Beamline.FOE_Mono_Yout: 11.0387 || 13BMA:m10.VAL
# Beamline.FOE_Mono_Yin: 11.2521 || 13BMA:m11.VAL
# Beamline.FOE_Mono_Yup: 10.2891 || 13BMA:m12.VAL
# Beamline.FOE_Mono_Cage_Y: 0.000 || 13BMA:m13.VAL
# Beamline.FOE_Mono_Z: 52.577 || 13BMA:m14.VAL
# Beamline.FOE_Mono_angle: 12.0648 || 13BMA:m17.VAL
# Beamline.BMD_Horiz_Width: 6.000 || 13BMD:BMDHt2.C
# Beamline.BMD_Horiz_Center: 1.000 || 13BMD:BMDHt2.D
# Beamline.BMD_Vertical_Width: 1.000 || 13BMD:BMDVt2.C
# Beamline.BMD_Vertical_Center: -10.900 || 13BMD:BMDVt2.D
# Beamline.Sample_X: 124.258 || 13BMD:m70.VAL
# Beamline.Sample_Z__focus: 0.000 || 13BMD:m33.VAL
# Beamline.Sample_Y__height: 75.098 || 13BMD:m34.VAL
# Beamline.CCD_Z: 87.500 || 13BMD:m35.VAL
# Beamline.Hori__slit_X: 25.000 || 13BMD:m27.VAL
# Beamline.V_Bottom: 0.000 || 13BMD:m28.VAL
# Beamline.Hw_UpStream: 1000 || 13BMD:m78.VAL
# Beamline.Vp_UpStream: 944 || 13BMD:m79.VAL
# Beamline.Vw_UpStream: -165400 || 13BMD:m80.VAL
# ScanParameters.Start: Scan.Member: Value
# ScanParameters.E0: 9659.00
# ScanParameters.Legend: Start       Stop       Step       Npts       Time   Kspace?
# ScanParameters.Region1: -200.00    -10.000     5.0000     39.000     2.0000   0
# ScanParameters.Region2: -10.000     25.000    0.25000     141.00     2.0000   0
# ScanParameters.Region3: 2.5616     12.000   0.039993     237.00     2.0000   1
# ScanParameters.End: here
#-------------------------
#  energy  itrans  i0
    9459.017    390240.00    294405.00 
    9463.885    386148.00    290642.00 
    9468.992    383036.00    287809.00 
    9474.024    381818.00    286272.00 
    9479.026    380998.00    285094.00 
    9483.994    380678.00    284306.00 
    9489.005    380929.00    283857.00 
    9494.022    381317.00    283547.00 
    9499.006    381546.00    283218.00 
    9503.995    382434.00    283244.00 
    9509.027    383211.00    283243.00 
    9513.989    383974.00    283188.00 
    9518.993    384670.00    283211.00 
    9524.005    385494.00    283241.00 
    9529.020    386401.00    283352.00 
    9534.001    387135.00    283363.00 
    9538.988    387896.00    283341.00 
    9544.021    388910.00    283545.00 
    9549.019    389644.00    283550.00 
    9554.021    390400.00    283482.00 
    9558.990    391376.00    283699.00 
    9564.006    391954.00    283558.00 
    9569.024    392716.00    283594.00 
    9574.010    390755.00    281637.00 
    9579.000    394353.00    283718.00 
    9583.996    396353.00    284634.00 
    9588.997    396487.00    284270.00 
    9594.004    397055.00    284167.00 
    9599.016    397346.00    283909.00 
    9603.993    397897.00    283888.00 
    9609.016    398122.00    283625.00 
    9614.004    398517.00    283550.00 
    9618.996    399194.00    283702.00 
    9623.995    399126.00    283462.00 
    9628.999    399312.00    283429.00 
    9634.049    397959.00    282522.00 
    9639.023    399421.00    283916.00 
    9644.002    397632.00    283561.00 
    9649.027    394505.00    283480.00 
    9649.269    394539.00    283749.00 
    9649.510    395094.00    284295.00 
    9649.752    395149.00    284459.00 
    9649.993    395238.00    284704.00 
    9650.315    395109.00    284840.00 
    9650.557    394825.00    284791.00 
    9650.757    394747.00    285001.00 
    9650.998    394522.00    285065.00 
    9651.280    394076.00    284978.00 
    9651.562    393649.00    284947.00 
    9651.805    393190.00    284916.00 
    9652.045    393224.00    285265.00 
    9652.246    392671.00    285184.00 
    9652.529    392394.00    285256.00 
    9652.771    391839.00    285222.00 
    9653.011    391425.00    285322.00 
    9653.252    390856.00    285274.00 
    9653.535    390323.00    285255.00 
    9653.815    389720.00    285218.00 
    9654.059    389202.00    285356.00 
    9654.260    388380.00    285241.00 
    9654.541    387651.00    285210.00 
    9654.742    386940.00    285279.00 
    9655.024    385968.00    285254.00 
    9655.306    385054.00    285175.00 
    9655.507    384163.00    285237.00 
    9655.750    383108.00    285207.00 
    9656.031    382158.00    285253.00 
    9656.314    380908.00    285212.00 
    9656.556    379754.00    285222.00 
    9656.757    378460.00    285177.00 
    9656.998    377111.00    285239.00 
    9657.241    375664.00    285249.00 
    9657.522    373549.00    285214.00 
    9657.805    371525.00    285191.00 
    9658.046    369368.00    285212.00 
    9658.248    366866.00    285202.00 
    9658.489    364133.00    285241.00 
    9658.812    360338.00    285284.00 
    9659.054    356784.00    285316.00 
    9659.296    352516.00    285336.00 
    9659.498    347793.00    285319.00 
    9659.739    342639.00    285276.00 
    9660.021    335444.00    285324.00 
    9660.304    328830.00    285319.00 
    9660.545    321889.00    285144.00 
    9660.788    314620.00    285163.00 
    9661.029    307172.00    285108.00 
    9661.271    297764.00    284923.00 
    9661.554    289088.00    285046.00 
    9661.796    279743.00    285058.00 
    9662.037    268788.00    285089.00 
    9662.238    255571.00    285171.00 
    9662.521    238260.00    285159.00 
    9662.804    220998.00    285094.00 
    9663.047    203297.00    285212.00 
    9663.288    185460.00    285194.00 
    9663.530    168207.00    285146.00 
    9663.771    151256.00    285169.00 
    9664.015    138934.00    285157.00 
    9664.297    128597.00    285127.00 
    9664.538    120362.00    285157.00 
    9664.781    113311.00    285127.00 
    9665.023    106725.00    285181.00 
    9665.265    102285.00    285084.00 
    9665.548     98592.00    285180.00 
    9665.750     95514.00    285138.00 
    9665.991     92854.00    285217.00 
    9666.274     90137.00    285265.00 
    9666.557     88127.00    285230.00 
    9666.799     86258.00    285189.00 
    9667.002     84691.00    285164.00 
    9667.283     83279.00    285160.00 
    9667.525     81903.00    285162.00 
    9667.809     80952.00    285106.00 
    9668.051     80234.00    285103.00 
    9668.253     79911.00    285097.00 
    9668.536     80139.00    285140.00 
    9668.778     81209.00    285094.00 
    9669.020     83057.00    285026.00 
    9669.264     85808.00    284932.00 
    9669.545     89151.00    284761.00 
    9669.747     93172.00    284801.00 
    9670.031     97891.00    284947.00 
    9670.272    103707.00    284749.00 
    9670.555    108851.00    284578.00 
    9670.757    114317.00    284794.00 
    9671.040    119510.00    284762.00 
    9671.242    124530.00    284620.00 
    9671.526    129695.00    284818.00 
    9671.769    133473.00    284870.00 
    9672.050    136715.00    284751.00 
    9672.294    139364.00    284675.00 
    9672.496    141865.00    284935.00 
    9672.778    143896.00    284855.00 
    9673.021    145901.00    284761.00 
    9673.264    147412.00    284788.00 
    9673.506    148956.00    285019.00 
    9673.790    150223.00    285052.00 
    9674.032    151514.00    285088.00 
    9674.274    152798.00    285131.00 
    9674.517    153915.00    285074.00 
    9674.800    155089.00    285090.00 
    9675.002    156153.00    285051.00 
    9675.285    157319.00    285105.00 
    9675.528    158681.00    285066.00 
    9675.771    159869.00    285056.00 
    9676.055    161103.00    285138.00 
    9676.297    162330.00    285062.00 
    9676.539    163646.00    285128.00 
    9676.781    164962.00    285078.00 
    9677.025    166533.00    285075.00 
    9677.308    167828.00    285083.00 
    9677.552    168940.00    285106.00 
    9677.794    169982.00    285014.00 
    9678.036    170895.00    285041.00 
    9678.279    171561.00    284929.00 
    9678.522    172179.00    284787.00 
    9678.806    172564.00    284602.00 
    9679.048    173011.00    284788.00 
    9679.292    173288.00    284846.00 
    9679.534    173247.00    284651.00 
    9679.776    173171.00    284587.00 
    9680.021    173293.00    284906.00 
    9680.304    173088.00    284867.00 
    9680.546    172816.00    284827.00 
    9680.790    172550.00    284860.00 
    9681.032    172166.00    284833.00 
    9681.275    171631.00    284935.00 
    9681.520    171160.00    284928.00 
    9681.802    170649.00    284997.00 
    9682.044    170026.00    284945.00 
    9682.288    169424.00    284846.00 
    9682.531    168827.00    284555.00 
    9682.773    168423.00    284605.00 
    9683.059    168275.00    284816.00 
    9683.301    167989.00    284720.00 
    9683.543    167858.00    284618.00 
    9683.746    167888.00    284778.00 
    9683.990    168022.00    284949.00 
    9684.800    168428.00    284930.00 
    9685.610    168990.00    284984.00 
    9686.421    169505.00    284944.00 
    9687.232    169975.00    284955.00 
    9688.084    171063.00    284803.00 
    9688.896    173320.00    284834.00 
    9689.787    177291.00    284761.00 
    9690.640    182098.00    284840.00 
    9691.531    186564.00    284877.00 
    9692.425    189593.00    284874.00 
    9693.278    190569.00    284827.00 
    9694.253    189584.00    284690.00 
    9695.187    187005.00    284745.00 
    9696.121    183234.00    284850.00 
    9697.096    179095.00    284910.00 
    9698.071    175019.00    284885.00 
    9699.047    171655.00    284758.00 
    9700.021    169192.00    284533.00 
    9701.039    167347.00    284720.00 
    9702.056    165574.00    284729.00 
    9703.072    163578.00    284464.00 
    9704.131    161234.00    284683.00 
    9705.189    158622.00    284538.00 
    9706.247    155759.00    284478.00 
    9707.347    152338.00    284574.00 
    9708.404    148665.00    284250.00 
    9709.545    144381.00    283445.00 
    9710.646    141671.00    283920.00 
    9711.787    140447.00    285443.00 
    9712.929    139403.00    284962.00 
    9714.070    139244.00    284779.00 
    9715.212    139690.00    284657.00 
    9716.395    140578.00    284285.00 
    9717.579    142043.00    284360.00 
    9718.803    143699.00    284163.00 
    9720.028    145657.00    284151.00 
    9721.253    147612.00    284287.00 
    9722.478    149274.00    284198.00 
    9723.704    150902.00    284207.00 
    9724.970    152558.00    284302.00 
    9726.237    153970.00    284288.00 
    9727.506    155027.00    283780.00 
    9728.814    154966.00    281417.00 
    9729.960    158228.00    285672.00 
    9731.475    159639.00    286534.00 
    9732.825    160212.00    286004.00 
    9734.176    160919.00    285594.00 
    9735.527    161848.00    285382.00 
    9736.880    162720.00    285048.00 
    9738.231    163432.00    284871.00 
    9739.625    164365.00    284933.00 
    9741.021    165198.00    284868.00 
    9742.496    166078.00    284812.00 
    9743.933    166634.00    284692.00 
    9745.368    166870.00    284309.00 
    9746.847    167353.00    284679.00 
    9748.283    167362.00    284603.00 
    9749.804    167193.00    284460.00 
    9751.242    167120.00    284605.00 
    9752.804    166857.00    284244.00 
    9754.244    166833.00    284284.00 
    9755.807    166706.00    284235.00 
    9757.370    166478.00    284401.00 
    9758.893    165956.00    284175.00 
    9760.457    165418.00    284328.00 
    9762.021    164529.00    284170.00 
    9763.671    163596.00    284281.00 
    9765.277    162553.00    284232.00 
    9766.927    161547.00    284279.00 
    9768.494    160581.00    284226.00 
    9770.103    159533.00    283960.00 
    9771.754    158782.00    283941.00 
    9773.487    157327.00    282389.00 
    9775.098    155111.00    279319.00 
    9776.832    159611.00    287876.00 
    9778.527    158635.00    286611.00 
    9780.223    157975.00    285573.00 
    9781.959    157897.00    285176.00 
    9783.654    157876.00    284620.00 
    9785.477    157720.00    283417.00 
    9787.174    158958.00    284805.00 
    9788.995    159512.00    284680.00 
    9790.776    160039.00    284504.00 
    9792.561    160565.00    284385.00 
    9794.384    161306.00    284494.00 
    9796.167    161916.00    284486.00 
    9797.994    162520.00    284372.00 
    9799.901    162947.00    283975.00 
    9801.771    163490.00    283919.00 
    9803.641    164100.00    284360.00 
    9805.469    164518.00    284560.00 
    9807.382    164728.00    284463.00 
    9809.295    164836.00    284257.00 
    9811.250    164989.00    284261.00 
    9813.124    165179.00    284286.00 
    9815.122    165454.00    284394.00 
    9817.039    165489.00    284238.00 
    9819.039    165690.00    284415.00 
    9820.957    165682.00    284297.00 
    9822.958    165855.00    284374.00 
    9824.963    166115.00    284376.00 
    9827.007    166403.00    284401.00 
    9829.011    166024.00    283207.00 
    9831.060    167245.00    284844.00 
    9833.106    167407.00    284646.00 
    9835.197    167529.00    284441.00 
    9837.248    167757.00    284487.00 
    9839.340    167944.00    284314.00 
    9841.476    168200.00    284351.00 
    9843.570    168348.00    284162.00 
    9845.707    168442.00    283969.00 
    9847.846    166484.00    280384.00 
    9849.984    169119.00    284462.00 
    9852.250    170082.00    286130.00 
    9854.391    169649.00    285358.00 
    9856.575    169408.00    284829.00 
    9858.761    169343.00    284640.00 
    9860.947    169132.00    284420.00 
    9863.176    169065.00    284305.00 
    9865.405    168915.00    284148.00 
    9867.637    168818.00    284003.00 
    9869.954    168828.00    283981.00 
    9872.229    169041.00    284226.00 
    9874.464    169087.00    284123.00 
    9876.782    169141.00    283962.00 
    9879.103    168831.00    283122.00 
    9881.384    169884.00    284679.00 
    9883.749    169908.00    284389.00 
    9886.073    170036.00    284264.00 
    9888.440    170406.00    284332.00 
    9890.810    170525.00    284075.00 
    9893.221    170506.00    283492.00 
    9895.634    171416.00    284568.00 
    9898.049    171561.00    284374.00 
    9900.464    171743.00    284134.00 
    9902.882    172105.00    284177.00 
    9905.300    172279.00    284074.00 
    9907.761    172524.00    283920.00 
    9910.225    172775.00    283886.00 
    9912.730    173214.00    284022.00 
    9915.197    173407.00    283843.00 
    9917.750    173575.00    283716.00 
    9920.260    173083.00    282382.00 
    9922.771    174606.00    284256.00 
    9925.286    174688.00    283979.00 
    9927.842    174997.00    283796.00 
    9930.400    175372.00    283685.00 
    9932.961    175698.00    283618.00 
    9935.564    176030.00    283566.00 
    9938.214    176473.00    283708.00 
    9940.776    176936.00    283748.00 
    9943.429    177314.00    283807.00 
    9946.038    177679.00    283892.00 
    9948.691    177887.00    283918.00 
    9951.391    178084.00    283946.00 
    9954.047    178392.00    284027.00 
    9956.747    178606.00    284124.00 
    9959.450    178633.00    284089.00 
    9962.153    178864.00    284163.00 
    9964.860    179015.00    284174.00 
    9967.653    179016.00    284020.00 
    9970.405    179247.00    284107.00 
    9973.157    179343.00    284055.00 
    9975.912    179400.00    283881.00 
    9978.712    179531.00    283898.00 
    9981.470    179546.00    283471.00 
    9984.272    177424.00    279750.00 
    9987.120    181465.00    285724.00 
    9989.926    181109.00    284802.00 
    9992.776    181069.00    284321.00 
    9995.628    181061.00    283812.00 
    9998.524    181295.00    283659.00 
   10001.380    181246.00    283054.00 
   10004.330    181426.00    282787.00 
   10007.230    182799.00    284398.00 
   10010.130    182893.00    283998.00 
   10012.860    183295.00    284079.00 
   10015.990    183568.00    284025.00 
   10018.940    183831.00    283956.00 
   10021.980    184153.00    283972.00 
   10024.900    184498.00    283941.00 
   10027.980    184955.00    284105.00 
   10030.900    185110.00    283867.00 
   10033.950    185432.00    283900.00 
   10036.960    185777.00    283958.00 
   10040.050    185999.00    283768.00 
   10043.110    186342.00    283915.00 
   10046.210    186628.00    283853.00 
   10049.180    186768.00    283667.00 
   10052.110    187135.00    283685.00 
   10055.390    187535.00    283752.00 
   10058.500    187893.00    283909.00 
   10061.600    188169.00    283829.00 
   10064.800    188520.00    283694.00 
   10067.960    188850.00    283641.00 
   10071.120    189233.00    283860.00 
   10074.330    189574.00    283822.00 
   10077.450    189746.00    283745.00 
   10080.660    190157.00    283900.00 
   10083.870    190398.00    283818.00 
   10087.080    190705.00    283807.00 
   10090.300    191038.00    283910.00 
   10093.600    191225.00    283830.00 
   10096.820    191470.00    283821.00 
   10100.090    191794.00    283852.00 
   10103.400    192003.00    283701.00 
   10106.720    191968.00    283308.00 
   10110.040    192586.00    283710.00 
   10113.350    192851.00    283573.00 
   10116.630    193018.00    283376.00 
   10119.960    193427.00    283426.00 
   10123.370    193736.00    283428.00 
   10126.790    194113.00    283572.00 
   10130.160    194473.00    283431.00 
   10133.500    194830.00    283506.00 
   10136.920    195122.00    283437.00 
   10140.350    195528.00    283562.00 
   10143.780    195852.00    283481.00 
   10147.250    196200.00    283454.00 
   10150.640    196605.00    283606.00 
   10154.120    197069.00    283691.00 
   10157.650    197379.00    283648.00 
   10161.130    197785.00    283750.00 
   10164.620    198144.00    283700.00 
   10168.160    198521.00    283745.00 
   10171.650    198858.00    283685.00 
   10175.240    199202.00    283649.00 
   10178.730    199603.00    283784.00 
   10182.370    199850.00    283617.00 
   10185.870    199898.00    283179.00 
   10189.470    200931.00    284090.00 
   10193.060    201157.00    283847.00 
   10196.710    201315.00    283667.00 
   10200.310    200927.00    282542.00 
   10203.960    202146.00    283865.00 
   10207.620    203324.00    284847.00
