Repository: XraySpectroscopy/XASDataLibrary

The XAS Data Library is designed to hold X-ray Absorption Spectra (EXAFS
and XANES) using an SQLite database, with array data encoded using JSON.
The principle goal for the library is as a proposed standard for storing
and exchanging XAS data. The implementation here is intended for initial
reference and comments. 

The idea is provide a format and set of tools for managing Libraries of
XAFS Data, and to be able to share these libraries between different
researchers and different analysis programs.  As the the base format of the
library will be created with SQLite, the SQL syntax and any third party
software that can use SQL and SQLite will be able to explore the data in
the format.  In addition, reference implementations of programmatically
interecting with the library will be provided.  

Ideally, a stand-alone GUI Data Browser and an on-line Library will be
built upon such a format.

See http://xafs.org/XasDataLibrary for additional information.


--Matt Newville  18-Feb-2011

File: data/V2O3.xdi
#XDI/1.1  Epics StepScan File / 2.0
# Scan.start_time: 2005-07-24 02:34:39
# Legend.Start:  Column.N: Name units || EpicsPV
# Column.1: energy eV || 13BMA:E:Energy.VAL
# Column.2: counttime counts || 13BMD:scaler1.TP
# Column.3: i0 counts || 13BMD:scaler1_calc2.VAL
# Column.4: itrans counts || 13BMD:scaler1_calc3.VAL
# Legend.End: here
# Scan.end_time: 2005-07-24 02:54:12
# ExtraPVs.Start: Family.Member: Value || PV
# Element.symbol:  V
# Element.edge:  K
# Sample.name:  V2O3
# Sample.prep:  powder on tape, sample from Alfa Aesar
# Facility.name:  APS
# Beamline.name:  13-BM-D
# Beamline.xray_source:  bending magnet
# Mono.d_spacing:  3.13555
# Mono.name: Si(111)
# Beamline.Storage_Ring_Current: 102.161 || S:SRcurrentAI.VAL
# Beamline.FOE_Mono_angle_readback: 21.6265 || 13BMA:m17.RBV
# Beamline.Mono_Energy_drive_val: 5365.0000 || 13BMA:E:Energy.VAL
# Beamline.Mono_Energy_readback: 5364.4875 || 13BMA:E:E_RBV
# Beamline.Mono_Beam_Offset: 24.0000 || 13BMA:E:height.VAL
# Beamline.I0_sensitivity_value: 5 || 13BMD:A3sens_num.VAL
# Beamline.I0_sensitivity_value: nA/V || 13BMD:A3sens_unit.VAL
# Beamline.I1_sensitivity_value: 50 || 13BMD:A2sens_num.VAL
# Beamline.I1_sensitivity_value: pA/V || 13BMD:A2sens_unit.VAL
# Beamline.FOE_Mono_Yout: 13.7898 || 13BMA:m10.VAL
# Beamline.FOE_Mono_Yin: 14.0184 || 13BMA:m11.VAL
# Beamline.FOE_Mono_Yup: 13.6631 || 13BMA:m12.VAL
# Beamline.FOE_Mono_Cage_Y: -0.360 || 13BMA:m13.VAL
# Beamline.FOE_Mono_Z: 33.145 || 13BMA:m14.VAL
# Beamline.FOE_Mono_angle: 21.6243 || 13BMA:m17.VAL
# Beamline.BMD_Horiz_Width: 4.000 || 13BMD:BMDHt2.C
# Beamline.BMD_Horiz_Center: -0.500 || 13BMD:BMDHt2.D
# Beamline.BMD_Vertical_Width: 1.000 || 13BMD:BMDVt2.C
# Beamline.BMD_Vertical_Center: -12.200 || 13BMD:BMDVt2.D
# Beamline.CCD_X: 55.890 || 13BMD:m33.VAL
# Beamline.CCD_Y: 72.600 || 13BMD:m34.VAL
# Beamline.CCD_Z: -9.000 || 13BMD:m35.VAL
# ExtraPVs.End: here
# ScanParameters.Start: Scan.Member: Value
# ScanParameters.E0: 5465.00
# ScanParameters.Legend: Start       Stop       Step       Npts       Time   Kspace?
# ScanParameters.Region1: -100.00    -20.000     5.0000     17.000     2.0000   0
# ScanParameters.Region2: -20.000     30.000    0.25000     201.00     2.0000   0
# ScanParameters.Region3: 2.8061     14.806   0.040000     301.00     2.0000   1
# ScanParameters.End: here
#-------------------------
#  energy  counttime  i0  itrans
  5.3649830e+03    2.0000000e+00    1.0042000e+05    1.8365500e+05
  5.3700320e+03    2.0000000e+00    1.0398100e+05    1.9231100e+05
  5.3750070e+03    2.0000000e+00    1.0391600e+05    1.9326700e+05
  5.3800040e+03    2.0000000e+00    1.0341800e+05    1.9373600e+05
  5.3850110e+03    2.0000000e+00    1.0319200e+05    1.9493200e+05
  5.3900050e+03    2.0000000e+00    1.0295200e+05    1.9654500e+05
  5.3950080e+03    2.0000000e+00    1.0288900e+05    1.9825900e+05
  5.4000100e+03    2.0000000e+00    1.0256200e+05    1.9932600e+05
  5.4050090e+03    2.0000000e+00    1.0216300e+05    2.0045200e+05
  5.4100190e+03    2.0000000e+00    1.0111400e+05    2.0039300e+05
  5.4150140e+03    2.0000000e+00    1.0002200e+05    1.9991400e+05
  5.4200070e+03    2.0000000e+00    9.9530000e+04    2.0088300e+05
  5.4249990e+03    2.0000000e+00    9.9463000e+04    2.0290300e+05
  5.4299990e+03    2.0000000e+00    9.9374000e+04    2.0483100e+05
  5.4350100e+03    2.0000000e+00    9.8897000e+04    2.0570600e+05
  5.4400190e+03    2.0000000e+00    9.9909000e+04    2.1002100e+05
  5.4449890e+03    2.0000000e+00    9.9497000e+04    2.1118100e+05
  5.4452570e+03    2.0000000e+00    9.9717000e+04    2.1157800e+05
  5.4455010e+03    2.0000000e+00    9.9744000e+04    2.1194800e+05
  5.4457570e+03    2.0000000e+00    9.9749000e+04    2.1187200e+05
  5.4460000e+03    2.0000000e+00    9.9770000e+04    2.1230900e+05
  5.4462570e+03    2.0000000e+00    9.9731000e+04    2.1235900e+05
  5.4465010e+03    2.0000000e+00    9.9731000e+04    2.1221300e+05
  5.4467570e+03    2.0000000e+00    9.9734000e+04    2.1219800e+05
  5.4470010e+03    2.0000000e+00    9.9744000e+04    2.1254400e+05
  5.4472570e+03    2.0000000e+00    9.9707000e+04    2.1232800e+05
  5.4475140e+03    2.0000000e+00    9.9707000e+04    2.1282500e+05
  5.4477580e+03    2.0000000e+00    9.9711000e+04    2.1300400e+05
  5.4480150e+03    2.0000000e+00    9.9698000e+04    2.1306600e+05
  5.4482580e+03    2.0000000e+00    9.9711000e+04    2.1317800e+05
  5.4485020e+03    2.0000000e+00    9.9690000e+04    2.1313900e+05
  5.4487470e+03    2.0000000e+00    9.9677000e+04    2.1329900e+05
  5.4490030e+03    2.0000000e+00    9.9701000e+04    2.1328300e+05
  5.4492480e+03    2.0000000e+00    9.9684000e+04    2.1319200e+05
  5.4495040e+03    2.0000000e+00    9.9644000e+04    2.1324700e+05
  5.4497490e+03    2.0000000e+00    9.9660000e+04    2.1342900e+05
  5.4500050e+03    2.0000000e+00    9.9660000e+04    2.1339800e+05
  5.4502500e+03    2.0000000e+00    9.9646000e+04    2.1361100e+05
  5.4505180e+03    2.0000000e+00    9.9621000e+04    2.1373700e+05
  5.4507630e+03    2.0000000e+00    9.9606000e+04    2.1391400e+05
  5.4510070e+03    2.0000000e+00    9.9594000e+04    2.1398000e+05
  5.4512510e+03    2.0000000e+00    9.9602000e+04    2.1400600e+05
  5.4515200e+03    2.0000000e+00    9.9565000e+04    2.1366900e+05
  5.4517650e+03    2.0000000e+00    9.9501000e+04    2.1359800e+05
  5.4519970e+03    2.0000000e+00    9.9326000e+04    2.1351000e+05
  5.4522540e+03    2.0000000e+00    9.9430000e+04    2.1398100e+05
  5.4524980e+03    2.0000000e+00    9.9892000e+04    2.1501200e+05
  5.4527550e+03    2.0000000e+00    9.9782000e+04    2.1501700e+05
  5.4530120e+03    2.0000000e+00    9.9641000e+04    2.1450400e+05
  5.4532690e+03    2.0000000e+00    9.9571000e+04    2.1482900e+05
  5.4535010e+03    2.0000000e+00    9.9535000e+04    2.1472700e+05
  5.4537580e+03    2.0000000e+00    9.9539000e+04    2.1498000e+05
  5.4540030e+03    2.0000000e+00    9.9508000e+04    2.1526600e+05
  5.4542480e+03    2.0000000e+00    9.9484000e+04    2.1525000e+05
  5.4545050e+03    2.0000000e+00    9.9515000e+04    2.1532500e+05
  5.4547500e+03    2.0000000e+00    9.9496000e+04    2.1497200e+05
  5.4550190e+03    2.0000000e+00    9.9521000e+04    2.1508300e+05
  5.4552510e+03    2.0000000e+00    9.9487000e+04    2.1538600e+05
  5.4554970e+03    2.0000000e+00    9.9652000e+04    2.1557600e+05
  5.4557530e+03    2.0000000e+00    9.9832000e+04    2.1605000e+05
  5.4559990e+03    2.0000000e+00    9.9894000e+04    2.1652000e+05
  5.4562550e+03    2.0000000e+00    9.9905000e+04    2.1640000e+05
  5.4565000e+03    2.0000000e+00    9.9900000e+04    2.1664700e+05
  5.4567580e+03    2.0000000e+00    9.9889000e+04    2.1644100e+05
  5.4570150e+03    2.0000000e+00    9.9896000e+04    2.1670700e+05
  5.4572600e+03    2.0000000e+00    9.9890000e+04    2.1679400e+05
  5.4575050e+03    2.0000000e+00    9.9871000e+04    2.1653900e+05
  5.4577500e+03    2.0000000e+00    9.9889000e+04    2.1673900e+05
  5.4580080e+03    2.0000000e+00    9.9864000e+04    2.1691500e+05
  5.4582520e+03    2.0000000e+00    9.9833000e+04    2.1697100e+05
  5.4584980e+03    2.0000000e+00    9.9844000e+04    2.1697200e+05
  5.4587680e+03    2.0000000e+00    9.9823000e+04    2.1700300e+05
  5.4590000e+03    2.0000000e+00    9.9816000e+04    2.1689300e+05
  5.4592580e+03    2.0000000e+00    9.9790000e+04    2.1739600e+05
  5.4595030e+03    2.0000000e+00    9.9763000e+04    2.1753600e+05
  5.4597490e+03    2.0000000e+00    9.9778000e+04    2.1757400e+05
  5.4600060e+03    2.0000000e+00    9.9779000e+04    2.1751000e+05
  5.4602510e+03    2.0000000e+00    9.9781000e+04    2.1774900e+05
  5.4604970e+03    2.0000000e+00    9.9801000e+04    2.1762100e+05
  5.4607540e+03    2.0000000e+00    9.9799000e+04    2.1759800e+05
  5.4610120e+03    2.0000000e+00    9.9771000e+04    2.1770300e+05
  5.4612700e+03    2.0000000e+00    9.9782000e+04    2.1728100e+05
  5.4615150e+03    2.0000000e+00    9.9756000e+04    2.1746200e+05
  5.4617480e+03    2.0000000e+00    9.9757000e+04    2.1800600e+05
  5.4620190e+03    2.0000000e+00    9.9740000e+04    2.1800400e+05
  5.4622640e+03    2.0000000e+00    9.9733000e+04    2.1803600e+05
  5.4625100e+03    2.0000000e+00    9.9743000e+04    2.1781400e+05
  5.4627670e+03    2.0000000e+00    9.9727000e+04    2.1770900e+05
  5.4630130e+03    2.0000000e+00    9.9730000e+04    2.1777000e+05
  5.4632590e+03    2.0000000e+00    9.9696000e+04    2.1785000e+05
  5.4635040e+03    2.0000000e+00    9.9709000e+04    2.1782600e+05
  5.4637500e+03    2.0000000e+00    9.9701000e+04    2.1787900e+05
  5.4640200e+03    2.0000000e+00    9.9692000e+04    2.1798800e+05
  5.4642530e+03    2.0000000e+00    9.9693000e+04    2.1806200e+05
  5.4645110e+03    2.0000000e+00    9.9695000e+04    2.1793800e+05
  5.4647570e+03    2.0000000e+00    9.9667000e+04    2.1784100e+05
  5.4650030e+03    2.0000000e+00    9.9687000e+04    2.1757800e+05
  5.4652490e+03    2.0000000e+00    9.9656000e+04    2.1710200e+05
  5.4655070e+03    2.0000000e+00    9.9646000e+04    2.1685700e+05
  5.4657530e+03    2.0000000e+00    9.9628000e+04    2.1600100e+05
  5.4659990e+03    2.0000000e+00    9.9632000e+04    2.1511600e+05
  5.4662570e+03    2.0000000e+00    9.9619000e+04    2.1384300e+05
  5.4665030e+03    2.0000000e+00    9.9602000e+04    2.1283600e+05
  5.4667490e+03    2.0000000e+00    9.9597000e+04    2.1188800e+05
  5.4670070e+03    2.0000000e+00    9.9586000e+04    2.1071600e+05
  5.4672660e+03    2.0000000e+00    9.9582000e+04    2.0956100e+05
  5.4674990e+03    2.0000000e+00    9.9587000e+04    2.0765900e+05
  5.4677570e+03    2.0000000e+00    9.9584000e+04    2.0480800e+05
  5.4680160e+03    2.0000000e+00    9.9564000e+04    2.0253600e+05
  5.4682500e+03    2.0000000e+00    9.9564000e+04    2.0123900e+05
  5.4685080e+03    2.0000000e+00    9.9561000e+04    2.0013200e+05
  5.4687540e+03    2.0000000e+00    9.9656000e+04    1.9946100e+05
  5.4690000e+03    2.0000000e+00    9.9772000e+04    1.9882100e+05
  5.4692590e+03    2.0000000e+00    9.9937000e+04    1.9715600e+05
  5.4695050e+03    2.0000000e+00    9.9952000e+04    1.9541700e+05
  5.4697510e+03    2.0000000e+00    9.9956000e+04    1.9341800e+05
  5.4700100e+03    2.0000000e+00    9.9950000e+04    1.9123500e+05
  5.4702560e+03    2.0000000e+00    9.9918000e+04    1.8955900e+05
  5.4705020e+03    2.0000000e+00    9.9920000e+04    1.8761200e+05
  5.4707490e+03    2.0000000e+00    9.9932000e+04    1.8637000e+05
  5.4710200e+03    2.0000000e+00    9.9910000e+04    1.8597200e+05
  5.4712540e+03    2.0000000e+00    9.9915000e+04    1.8684000e+05
  5.4715000e+03    2.0000000e+00    9.9897000e+04    1.8843100e+05
  5.4717590e+03    2.0000000e+00    9.9891000e+04    1.9021100e+05
  5.4720050e+03    2.0000000e+00    9.9886000e+04    1.9186400e+05
  5.4722520e+03    2.0000000e+00    9.9872000e+04    1.9205100e+05
  5.4725110e+03    2.0000000e+00    9.9871000e+04    1.9290900e+05
  5.4727700e+03    2.0000000e+00    9.9868000e+04    1.9278500e+05
  5.4730030e+03    2.0000000e+00    9.9845000e+04    1.9239000e+05
  5.4732630e+03    2.0000000e+00    9.9844000e+04    1.9177200e+05
  5.4734970e+03    2.0000000e+00    9.9841000e+04    1.9091400e+05
  5.4737560e+03    2.0000000e+00    9.9829000e+04    1.8938500e+05
  5.4740030e+03    2.0000000e+00    9.9823000e+04    1.8756900e+05
  5.4742620e+03    2.0000000e+00    9.9822000e+04    1.8526300e+05
  5.4745090e+03    2.0000000e+00    9.9802000e+04    1.8239100e+05
  5.4747550e+03    2.0000000e+00    9.9787000e+04    1.7933700e+05
  5.4750020e+03    2.0000000e+00    9.9799000e+04    1.7542500e+05
  5.4752490e+03    2.0000000e+00    9.9804000e+04    1.7095700e+05
  5.4755080e+03    2.0000000e+00    9.9767000e+04    1.6606200e+05
  5.4757540e+03    2.0000000e+00    9.9794000e+04    1.6090900e+05
  5.4760010e+03    2.0000000e+00    9.9750000e+04    1.5551000e+05
  5.4762610e+03    2.0000000e+00    9.9765000e+04    1.5028700e+05
  5.4765070e+03    2.0000000e+00    9.9751000e+04    1.4494300e+05
  5.4767540e+03    2.0000000e+00    9.9735000e+04    1.3986400e+05
  5.4770010e+03    2.0000000e+00    9.9718000e+04    1.3529500e+05
  5.4772480e+03    2.0000000e+00    9.9739000e+04    1.3121000e+05
  5.4775080e+03    2.0000000e+00    9.9721000e+04    1.2667700e+05
  5.4777670e+03    2.0000000e+00    9.9745000e+04    1.2274000e+05
  5.4780010e+03    2.0000000e+00    9.9729000e+04    1.1919700e+05
  5.4782490e+03    2.0000000e+00    9.9706000e+04    1.1534900e+05
  5.4785080e+03    2.0000000e+00    9.9703000e+04    1.1187100e+05
  5.4787680e+03    2.0000000e+00    9.9710000e+04    1.0842900e+05
  5.4790020e+03    2.0000000e+00    9.9693000e+04    1.0526800e+05
  5.4792620e+03    2.0000000e+00    9.9691000e+04    1.0187400e+05
  5.4795090e+03    2.0000000e+00    9.9651000e+04    9.8938000e+04
  5.4797560e+03    2.0000000e+00    9.9681000e+04    9.6172000e+04
  5.4800030e+03    2.0000000e+00    9.9680000e+04    9.3168000e+04
  5.4802630e+03    2.0000000e+00    9.9650000e+04    9.0555000e+04
  5.4804990e+03    2.0000000e+00    9.9654000e+04    8.7486000e+04
  5.4807580e+03    2.0000000e+00    9.9630000e+04    8.4249000e+04
  5.4810050e+03    2.0000000e+00    9.9613000e+04    8.1248000e+04
  5.4812530e+03    2.0000000e+00    9.9618000e+04    7.8287000e+04
  5.4815000e+03    2.0000000e+00    9.9608000e+04    7.5247000e+04
  5.4817470e+03    2.0000000e+00    9.9609000e+04    7.2224000e+04
  5.4820070e+03    2.0000000e+00    9.9621000e+04    6.9670000e+04
  5.4822540e+03    2.0000000e+00    9.9774000e+04    6.7174000e+04
  5.4825020e+03    2.0000000e+00    9.9976000e+04    6.4904000e+04
  5.4827500e+03    2.0000000e+00    9.9992000e+04    6.3080000e+04
  5.4829970e+03    2.0000000e+00    9.9987000e+04    6.1240000e+04
  5.4832570e+03    2.0000000e+00    9.9975000e+04    5.9585000e+04
  5.4835170e+03    2.0000000e+00    9.9983000e+04    5.8027000e+04
  5.4837520e+03    2.0000000e+00    9.9967000e+04    5.6970000e+04
  5.4840120e+03    2.0000000e+00    9.9948000e+04    5.5914000e+04
  5.4842480e+03    2.0000000e+00    9.9965000e+04    5.4763000e+04
  5.4845070e+03    2.0000000e+00    9.9943000e+04    5.4029000e+04
  5.4847680e+03    2.0000000e+00    9.9915000e+04    5.3244000e+04
  5.4850150e+03    2.0000000e+00    9.9935000e+04    5.2581000e+04
  5.4852500e+03    2.0000000e+00    9.9918000e+04    5.1843000e+04
  5.4855110e+03    2.0000000e+00    9.9888000e+04    5.1178000e+04
  5.4857710e+03    2.0000000e+00    9.9816000e+04    5.0538000e+04
  5.4860060e+03    2.0000000e+00    9.9674000e+04    4.9716000e+04
  5.4862540e+03    2.0000000e+00    9.9294000e+04    4.8995000e+04
  5.4865020e+03    2.0000000e+00    9.9279000e+04    4.8328000e+04
  5.4867620e+03    2.0000000e+00    1.0047600e+05    4.8503000e+04
  5.4869980e+03    2.0000000e+00    1.0089600e+05    4.7822000e+04
  5.4872580e+03    2.0000000e+00    1.0019600e+05    4.6640000e+04
  5.4875060e+03    2.0000000e+00    9.9817000e+04    4.5884000e+04
  5.4877540e+03    2.0000000e+00    9.9806000e+04    4.5445000e+04
  5.4880020e+03    2.0000000e+00    9.9795000e+04    4.4975000e+04
  5.4882500e+03    2.0000000e+00    9.9828000e+04    4.4787000e+04
  5.4884980e+03    2.0000000e+00    9.9841000e+04    4.4795000e+04
  5.4887590e+03    2.0000000e+00    9.9811000e+04    4.4753000e+04
  5.4890070e+03    2.0000000e+00    9.9816000e+04    4.4891000e+04
  5.4892550e+03    2.0000000e+00    9.9824000e+04    4.5163000e+04
  5.4895160e+03    2.0000000e+00    9.9800000e+04    4.5636000e+04
  5.4897510e+03    2.0000000e+00    9.9798000e+04    4.6138000e+04
  5.4900000e+03    2.0000000e+00    9.9795000e+04    4.6744000e+04
  5.4902480e+03    2.0000000e+00    9.9799000e+04    4.7477000e+04
  5.4905080e+03    2.0000000e+00    9.9781000e+04    4.8242000e+04
  5.4907570e+03    2.0000000e+00    9.9774000e+04    4.9091000e+04
  5.4910180e+03    2.0000000e+00    9.9758000e+04    5.0025000e+04
  5.4912530e+03    2.0000000e+00    9.9777000e+04    5.0881000e+04
  5.4915010e+03    2.0000000e+00    9.9724000e+04    5.1955000e+04
  5.4917620e+03    2.0000000e+00    9.9732000e+04    5.3045000e+04
  5.4919990e+03    2.0000000e+00    9.9740000e+04    5.3849000e+04
  5.4922470e+03    2.0000000e+00    9.9734000e+04    5.4898000e+04
  5.4925080e+03    2.0000000e+00    9.9741000e+04    5.5963000e+04
  5.4927560e+03    2.0000000e+00    9.9723000e+04    5.6893000e+04
  5.4930050e+03    2.0000000e+00    9.9697000e+04    5.7725000e+04
  5.4932660e+03    2.0000000e+00    9.9713000e+04    5.8654000e+04
  5.4935010e+03    2.0000000e+00    9.9702000e+04    5.9501000e+04
  5.4937500e+03    2.0000000e+00    9.9701000e+04    6.0176000e+04
  5.4939990e+03    2.0000000e+00    9.9685000e+04    6.1062000e+04
  5.4942600e+03    2.0000000e+00    9.9692000e+04    6.1798000e+04
  5.4945090e+03    2.0000000e+00    9.9668000e+04    6.2548000e+04
  5.4947570e+03    2.0000000e+00    9.9666000e+04    6.2986000e+04
  5.4950060e+03    2.0000000e+00    9.9660000e+04    6.3442000e+04
  5.4958640e+03    2.0000000e+00    9.9628000e+04    6.4724000e+04
  5.4967350e+03    2.0000000e+00    9.9714000e+04    6.4756000e+04
  5.4976190e+03    2.0000000e+00    9.9915000e+04    6.3998000e+04
  5.4985150e+03    2.0000000e+00    9.9970000e+04    6.2446000e+04
  5.4994370e+03    2.0000000e+00    9.9993000e+04    6.0653000e+04
  5.5003590e+03    2.0000000e+00    1.0000200e+05    5.9278000e+04
  5.5012930e+03    2.0000000e+00    9.9956000e+04    5.8881000e+04
  5.5022410e+03    2.0000000e+00    1.0000000e+05    5.9335000e+04
  5.5031890e+03    2.0000000e+00    9.9884000e+04    6.0849000e+04
  5.5041620e+03    2.0000000e+00    9.9930000e+04    6.3120000e+04
  5.5051610e+03    2.0000000e+00    9.9942000e+04    6.6084000e+04
  5.5061470e+03    2.0000000e+00    9.9919000e+04    6.9061000e+04
  5.5071460e+03    2.0000000e+00    9.9921000e+04    7.2090000e+04
  5.5081710e+03    2.0000000e+00    9.9900000e+04    7.4748000e+04
  5.5092220e+03    2.0000000e+00    9.9860000e+04    7.6979000e+04
  5.5102470e+03    2.0000000e+00    9.9858000e+04    7.8539000e+04
  5.5112980e+03    2.0000000e+00    9.9883000e+04    7.9985000e+04
  5.5123870e+03    2.0000000e+00    9.9890000e+04    8.1112000e+04
  5.5134510e+03    2.0000000e+00    9.9836000e+04    8.2305000e+04
  5.5145420e+03    2.0000000e+00    9.9838000e+04    8.3327000e+04
  5.5156570e+03    2.0000000e+00    9.9787000e+04    8.4009000e+04
  5.5167720e+03    2.0000000e+00    9.9787000e+04    8.4799000e+04
  5.5179010e+03    2.0000000e+00    9.9728000e+04    8.5260000e+04
  5.5190430e+03    2.0000000e+00    9.9694000e+04    8.5425000e+04
  5.5201990e+03    2.0000000e+00    9.9798000e+04    8.5924000e+04
  5.5213670e+03    2.0000000e+00    9.9824000e+04    8.6135000e+04
  5.5225360e+03    2.0000000e+00    9.9793000e+04    8.6291000e+04
  5.5237300e+03    2.0000000e+00    9.9780000e+04    8.6026000e+04
  5.5249370e+03    2.0000000e+00    9.9753000e+04    8.5652000e+04
  5.5261460e+03    2.0000000e+00    9.9693000e+04    8.5062000e+04
  5.5273790e+03    2.0000000e+00    9.9708000e+04    8.4232000e+04
  5.5286140e+03    2.0000000e+00    9.9707000e+04    8.3495000e+04
  5.5298610e+03    2.0000000e+00    9.9689000e+04    8.2873000e+04
  5.5311350e+03    2.0000000e+00    9.9720000e+04    8.2254000e+04
  5.5324090e+03    2.0000000e+00    9.9690000e+04    8.1151000e+04
  5.5336960e+03    2.0000000e+00    9.9707000e+04    8.0014000e+04
  5.5349970e+03    2.0000000e+00    9.9660000e+04    7.8441000e+04
  5.5363110e+03    2.0000000e+00    9.9650000e+04    7.7085000e+04
  5.5376250e+03    2.0000000e+00    9.9668000e+04    7.5839000e+04
  5.5389660e+03    2.0000000e+00    9.9655000e+04    7.4668000e+04
  5.5403190e+03    2.0000000e+00    9.9660000e+04    7.3737000e+04
  5.5416740e+03    2.0000000e+00    9.9580000e+04    7.2939000e+04
  5.5430550e+03    2.0000000e+00    9.9622000e+04    7.2484000e+04
  5.5444490e+03    2.0000000e+00    9.9604000e+04    7.2156000e+04
  5.5458310e+03    2.0000000e+00    9.9579000e+04    7.1793000e+04
  5.5472520e+03    2.0000000e+00    9.9601000e+04    7.2097000e+04
  5.5486610e+03    2.0000000e+00    9.9569000e+04    7.2849000e+04
  5.5500960e+03    2.0000000e+00    9.9592000e+04    7.3654000e+04
  5.5515580e+03    2.0000000e+00    9.9595000e+04    7.4679000e+04
  5.5530070e+03    2.0000000e+00    9.9607000e+04    7.5466000e+04
  5.5544820e+03    2.0000000e+00    9.9565000e+04    7.6376000e+04
  5.5559720e+03    2.0000000e+00    9.9543000e+04    7.7103000e+04
  5.5574620e+03    2.0000000e+00    9.9553000e+04    7.8116000e+04
  5.5589660e+03    2.0000000e+00    9.9524000e+04    7.9154000e+04
  5.5604960e+03    2.0000000e+00    9.9636000e+04    8.0496000e+04
  5.5620150e+03    2.0000000e+00    9.9742000e+04    8.1556000e+04
  5.5635600e+03    2.0000000e+00    9.9929000e+04    8.2672000e+04
  5.5651300e+03    2.0000000e+00    9.9940000e+04    8.3606000e+04
  5.5666900e+03    2.0000000e+00    9.9927000e+04    8.4412000e+04
  5.5682760e+03    2.0000000e+00    9.9909000e+04    8.5159000e+04
  5.5698760e+03    2.0000000e+00    9.9879000e+04    8.6034000e+04
  5.5714760e+03    2.0000000e+00    9.9885000e+04    8.6622000e+04
  5.5730910e+03    2.0000000e+00    9.9860000e+04    8.7020000e+04
  5.5747060e+03    2.0000000e+00    9.9846000e+04    8.7448000e+04
  5.5763610e+03    2.0000000e+00    9.9881000e+04    8.7840000e+04
  5.5780050e+03    2.0000000e+00    9.9856000e+04    8.8738000e+04
  5.5796880e+03    2.0000000e+00    9.9870000e+04    8.9450000e+04
  5.5813590e+03    2.0000000e+00    9.9835000e+04    9.0328000e+04
  5.5830560e+03    2.0000000e+00    9.9811000e+04    9.1170000e+04
  5.5847420e+03    2.0000000e+00    9.9817000e+04    9.1776000e+04
  5.5864680e+03    2.0000000e+00    9.9831000e+04    9.2044000e+04
  5.5881950e+03    2.0000000e+00    9.9782000e+04    9.2133000e+04
  5.5899360e+03    2.0000000e+00    9.9755000e+04    9.2144000e+04
  5.5916910e+03    2.0000000e+00    9.9774000e+04    9.2178000e+04
  5.5934480e+03    2.0000000e+00    9.9751000e+04    9.2085000e+04
  5.5952300e+03    2.0000000e+00    9.9756000e+04    9.2455000e+04
  5.5970160e+03    2.0000000e+00    9.9770000e+04    9.2883000e+04
  5.5988140e+03    2.0000000e+00    9.9150000e+04    9.2648000e+04
  5.6006270e+03    2.0000000e+00    1.0024300e+05    9.4443000e+04
  5.6024540e+03    2.0000000e+00    9.9858000e+04    9.4275000e+04
  5.6042820e+03    2.0000000e+00    9.9768000e+04    9.4634000e+04
  5.6061380e+03    2.0000000e+00    9.9699000e+04    9.4928000e+04
  5.6079950e+03    2.0000000e+00    9.9665000e+04    9.4782000e+04
  5.6098660e+03    2.0000000e+00    9.9679000e+04    9.4695000e+04
  5.6117510e+03    2.0000000e+00    9.9671000e+04    9.4847000e+04
  5.6136520e+03    2.0000000e+00    9.9663000e+04    9.5027000e+04
  5.6155660e+03    2.0000000e+00    9.9668000e+04    9.5350000e+04
  5.6174820e+03    2.0000000e+00    9.9650000e+04    9.5957000e+04
  5.6194250e+03    2.0000000e+00    9.9658000e+04    9.6473000e+04
  5.6213700e+03    2.0000000e+00    9.9608000e+04    9.7132000e+04
  5.6233160e+03    2.0000000e+00    9.9662000e+04    9.7591000e+04
  5.6253030e+03    2.0000000e+00    9.9618000e+04    9.8263000e+04
  5.6272780e+03    2.0000000e+00    9.9589000e+04    9.8604000e+04
  5.6292680e+03    2.0000000e+00    9.9656000e+04    9.9133000e+04
  5.6312850e+03    2.0000000e+00    9.9628000e+04    9.9081000e+04
  5.6332920e+03    2.0000000e+00    9.9531000e+04    9.8985000e+04
  5.6353380e+03    2.0000000e+00    9.9560000e+04    9.8800000e+04
  5.6373600e+03    2.0000000e+00    9.9610000e+04    9.9258000e+04
  5.6394230e+03    2.0000000e+00    9.9565000e+04    9.9563000e+04
  5.6415010e+03    2.0000000e+00    9.9569000e+04    1.0023600e+05
  5.6435680e+03    2.0000000e+00    9.9522000e+04    1.0104900e+05
  5.6456760e+03    2.0000000e+00    9.8831000e+04    1.0133100e+05
  5.6477850e+03    2.0000000e+00    1.0022800e+05    1.0381700e+05
  5.6498960e+03    2.0000000e+00    9.9523000e+04    1.0373900e+05
  5.6520210e+03    2.0000000e+00    9.9506000e+04    1.0439500e+05
  5.6541630e+03    2.0000000e+00    9.9495000e+04    1.0490900e+05
  5.6563180e+03    2.0000000e+00    9.9501000e+04    1.0532700e+05
  5.6584890e+03    2.0000000e+00    9.9504000e+04    1.0585700e+05
  5.6606620e+03    2.0000000e+00    9.9658000e+04    1.0635500e+05
  5.6628490e+03    2.0000000e+00    9.9873000e+04    1.0718500e+05
  5.6650520e+03    2.0000000e+00    9.9915000e+04    1.0818200e+05
  5.6672700e+03    2.0000000e+00    9.9863000e+04    1.0901000e+05
  5.6695160e+03    2.0000000e+00    9.9872000e+04    1.1012300e+05
  5.6717240e+03    2.0000000e+00    9.9877000e+04    1.1161700e+05
  5.6739870e+03    2.0000000e+00    9.9814000e+04    1.1285500e+05
  5.6762530e+03    2.0000000e+00    9.9829000e+04    1.1430800e+05
  5.6785330e+03    2.0000000e+00    9.9850000e+04    1.1541800e+05
  5.6808160e+03    2.0000000e+00    9.9872000e+04    1.1653500e+05
  5.6831140e+03    2.0000000e+00    9.9854000e+04    1.1711800e+05
  5.6854270e+03    2.0000000e+00    9.9821000e+04    1.1772300e+05
  5.6877550e+03    2.0000000e+00    9.9786000e+04    1.1831400e+05
  5.6900860e+03    2.0000000e+00    9.9793000e+04    1.1874000e+05
  5.6924450e+03    2.0000000e+00    9.9793000e+04    1.1928800e+05
  5.6948070e+03    2.0000000e+00    9.9733000e+04    1.1978000e+05
  5.6971710e+03    2.0000000e+00    9.9766000e+04    1.2031500e+05
  5.6995630e+03    2.0000000e+00    9.9755000e+04    1.2085800e+05
  5.7019450e+03    2.0000000e+00    9.9706000e+04    1.2090900e+05
  5.7043690e+03    2.0000000e+00    9.9579000e+04    1.2120300e+05
  5.7067950e+03    2.0000000e+00    9.9277000e+04    1.2103900e+05
  5.7092230e+03    2.0000000e+00    9.6075000e+04    1.1701000e+05
  5.7116540e+03    2.0000000e+00    1.0573000e+05    1.3104000e+05
  5.7141130e+03    2.0000000e+00    9.9724000e+04    1.2315300e+05
  5.7166030e+03    2.0000000e+00    9.9499000e+04    1.2310500e+05
  5.7190810e+03    2.0000000e+00    9.9587000e+04    1.2402500e+05
  5.7215610e+03    2.0000000e+00    9.9649000e+04    1.2510200e+05
  5.7240700e+03    2.0000000e+00    9.9629000e+04    1.2619800e+05
  5.7266100e+03    2.0000000e+00    9.9667000e+04    1.2716000e+05
  5.7291240e+03    2.0000000e+00    9.9658000e+04    1.2825900e+05
  5.7316820e+03    2.0000000e+00    9.9624000e+04    1.2877200e+05
  5.7342280e+03    2.0000000e+00    9.9659000e+04    1.2916700e+05
  5.7367900e+03    2.0000000e+00    9.9650000e+04    1.2973900e+05
  5.7393690e+03    2.0000000e+00    9.9662000e+04    1.3030400e+05
  5.7419770e+03    2.0000000e+00    9.9623000e+04    1.3093200e+05
  5.7445740e+03    2.0000000e+00    9.9649000e+04    1.3158600e+05
  5.7471880e+03    2.0000000e+00    9.9612000e+04    1.3226800e+05
  5.7498170e+03    2.0000000e+00    9.9666000e+04    1.3350500e+05
  5.7524500e+03    2.0000000e+00    9.9595000e+04    1.3440800e+05
  5.7551110e+03    2.0000000e+00    9.9601000e+04    1.3547100e+05
  5.7577760e+03    2.0000000e+00    9.7597000e+04    1.3345600e+05
  5.7604580e+03    2.0000000e+00    1.0125700e+05    1.4036800e+05
  5.7631560e+03    2.0000000e+00    9.9816000e+04    1.3869200e+05
  5.7658420e+03    2.0000000e+00    9.9508000e+04    1.3902700e+05
  5.7685590e+03    2.0000000e+00    9.9484000e+04    1.3976500e+05
  5.7712920e+03    2.0000000e+00    9.9530000e+04    1.4058900e+05
  5.7740280e+03    2.0000000e+00    9.9500000e+04    1.4123700e+05
  5.7767950e+03    2.0000000e+00    9.9502000e+04    1.4178400e+05
  5.7795370e+03    2.0000000e+00    9.9444000e+04    1.4263700e+05
  5.7823230e+03    2.0000000e+00    9.9476000e+04    1.4365800e+05
  5.7850980e+03    2.0000000e+00    9.9444000e+04    1.4472000e+05
  5.7879030e+03    2.0000000e+00    9.9485000e+04    1.4630300e+05
  5.7907260e+03    2.0000000e+00    9.9436000e+04    1.4730300e+05
  5.7935380e+03    2.0000000e+00    9.9466000e+04    1.4813500e+05
  5.7963800e+03    2.0000000e+00    9.9525000e+04    1.4905400e+05
  5.7992390e+03    2.0000000e+00    9.9488000e+04    1.5010200e+05
  5.8020870e+03    2.0000000e+00    9.9449000e+04    1.5109300e+05
  5.8049530e+03    2.0000000e+00    9.9477000e+04    1.5240200e+05
  5.8078490e+03    2.0000000e+00    9.9500000e+04    1.5352500e+05
  5.8107210e+03    2.0000000e+00    9.9483000e+04    1.5456900e+05
  5.8136510e+03    2.0000000e+00    9.9417000e+04    1.5552900e+05
  5.8165570e+03    2.0000000e+00    9.9462000e+04    1.5653200e+05
  5.8194940e+03    2.0000000e+00    9.9433000e+04    1.5737900e+05
  5.8223770e+03    2.0000000e+00    9.9443000e+04    1.5798600e+05
  5.8253910e+03    2.0000000e+00    9.9408000e+04    1.5897500e+05
  5.8283650e+03    2.0000000e+00    9.9470000e+04    1.5962800e+05
  5.8313710e+03    2.0000000e+00    9.9408000e+04    1.6065800e+05
  5.8343660e+03    2.0000000e+00    9.9449000e+04    1.6151600e+05
  5.8373790e+03    2.0000000e+00    9.9411000e+04    1.6259300e+05
  5.8403660e+03    2.0000000e+00    9.9462000e+04    1.6356000e+05
  5.8433990e+03    2.0000000e+00    9.9396000e+04    1.6433100e+05
  5.8464510e+03    2.0000000e+00    9.9385000e+04    1.6527900e+05
  5.8495190e+03    2.0000000e+00    9.9388000e+04    1.6624300e+05
  5.8525910e+03    2.0000000e+00    9.9396000e+04    1.6727900e+05
  5.8556670e+03    2.0000000e+00    9.9377000e+04    1.6845700e+05
  5.8587590e+03    2.0000000e+00    9.9419000e+04    1.6977100e+05
  5.8618560e+03    2.0000000e+00    9.9348000e+04    1.7037700e+05
  5.8649840e+03    2.0000000e+00    9.9381000e+04    1.7164900e+05
  5.8680310e+03    2.0000000e+00    9.9327000e+04    1.7256200e+05
  5.8711810e+03    2.0000000e+00    9.9369000e+04    1.7367700e+05
  5.8743920e+03    2.0000000e+00    9.9314000e+04    1.7496000e+05
  5.8775490e+03    2.0000000e+00    9.9351000e+04    1.7595600e+05
  5.8807380e+03    2.0000000e+00    9.9281000e+04    1.7700600e+05
  5.8839320e+03    2.0000000e+00    9.9261000e+04    1.7825600e+05
  5.8871290e+03    2.0000000e+00    9.8898000e+04    1.7831600e+05
  5.8903440e+03    2.0000000e+00    9.9889000e+04    1.8186200e+05
  5.8935630e+03    2.0000000e+00    9.9222000e+04    1.8119700e+05
  5.8968000e+03    2.0000000e+00    9.9193000e+04    1.8255400e+05
  5.9000700e+03    2.0000000e+00    9.9246000e+04    1.8352200e+05
  5.9033140e+03    2.0000000e+00    9.9251000e+04    1.8453700e+05
  5.9066210e+03    2.0000000e+00    9.9234000e+04    1.8561300e+05
  5.9098880e+03    2.0000000e+00    9.9219000e+04    1.8676300e+05
  5.9132170e+03    2.0000000e+00    9.9219000e+04    1.8783300e+05
  5.9164910e+03    2.0000000e+00    9.9301000e+04    1.8946400e+05
  5.9198130e+03    2.0000000e+00    9.9230000e+04    1.9087300e+05
  5.9231840e+03    2.0000000e+00    9.9215000e+04    1.9222800e+05
  5.9264990e+03    2.0000000e+00    9.9167000e+04    1.9333900e+05
  5.9298770e+03    2.0000000e+00    9.9248000e+04    1.9520100e+05
  5.9332300e+03    2.0000000e+00    9.8891000e+04    1.9591900e+05
  5.9366460e+03    2.0000000e+00    9.9904000e+04    1.9979000e+05
  5.9400360e+03    2.0000000e+00    9.9043000e+04    1.9930100e+05
  5.9434450e+03    2.0000000e+00    9.9100000e+04    2.0057300e+05
  5.9468580e+03    2.0000000e+00    9.9156000e+04    2.0177800e+05
  5.9502760e+03    2.0000000e+00    9.9215000e+04    2.0326400e+05
  5.9537420e+03    2.0000000e+00    9.9137000e+04    2.0404700e+05
  5.9571970e+03    2.0000000e+00    9.9139000e+04    2.0547600e+05
  5.9606870e+03    2.0000000e+00    9.9219000e+04    2.0700300e+05
  5.9641660e+03    2.0000000e+00    9.9413000e+04    2.0869400e+05
  5.9676640e+03    2.0000000e+00    9.9515000e+04    2.1027100e+05
  5.9711660e+03    2.0000000e+00    9.9544000e+04    2.1141900e+05
  5.9746130e+03    2.0000000e+00    9.9502000e+04    2.1253600e+05
  5.9782140e+03    2.0000000e+00    9.9512000e+04    2.1388800e+05
  5.9817440e+03    2.0000000e+00    9.8405000e+04    2.1210900e+05
  5.9853090e+03    2.0000000e+00    1.0090900e+05    2.1993900e+05
  5.9888180e+03    2.0000000e+00    9.9548000e+04    2.1805900e+05
  5.9924520e+03    2.0000000e+00    9.9387000e+04    2.1914300e+05
  5.9960450e+03    2.0000000e+00    9.9412000e+04    2.2064400e+05
  5.9996730e+03    2.0000000e+00    9.9463000e+04    2.2155700e+05
  6.0032600e+03    2.0000000e+00    9.9452000e+04    2.2332600e+05
  6.0068220e+03    2.0000000e+00    9.9478000e+04    2.2441500e+05
  6.0105240e+03    2.0000000e+00    9.9432000e+04    2.2579300e+05
  6.0141860e+03    2.0000000e+00    9.9473000e+04    2.2724500e+05
  6.0178520e+03    2.0000000e+00    9.9408000e+04    2.2893100e+05
  6.0215530e+03    2.0000000e+00    9.9471000e+04    2.3027900e+05
  6.0252450e+03    2.0000000e+00    9.9382000e+04    2.3216100e+05
  6.0289250e+03    2.0000000e+00    9.9456000e+04    2.3372000e+05
  6.0326550e+03    2.0000000e+00    9.9331000e+04    2.3502400e+05
  6.0363760e+03    2.0000000e+00    9.9428000e+04    2.3675400e+05
  6.0401170e+03    2.0000000e+00    9.9401000e+04    2.3847300e+05
  6.0438630e+03    2.0000000e+00    9.9443000e+04    2.4030000e+05
  6.0476280e+03    2.0000000e+00    9.9384000e+04    2.4171400e+05
  6.0513840e+03    2.0000000e+00    9.9406000e+04    2.4323500e+05
  6.0551750e+03    2.0000000e+00    9.9383000e+04    2.4496400e+05
  6.0590010e+03    2.0000000e+00    9.9269000e+04    2.4595200e+05
  6.0627870e+03    2.0000000e+00    9.9388000e+04    2.4799600e+05
  6.0666400e+03    2.0000000e+00    9.9382000e+04    2.4934800e+05
  6.0704660e+03    2.0000000e+00    9.9295000e+04    2.5061000e+05
  6.0743130e+03    2.0000000e+00    9.9370000e+04    2.5218000e+05
  6.0781820e+03    2.0000000e+00    9.9224000e+04    2.5346200e+05
  6.0820540e+03    2.0000000e+00    9.9323000e+04    2.5521100e+05
  6.0859320e+03    2.0000000e+00    9.9437000e+04    2.5737400e+05
  6.0898310e+03    2.0000000e+00    9.9280000e+04    2.5864100e+05
  6.0937050e+03    2.0000000e+00    9.9271000e+04    2.6054900e+05
  6.0976610e+03    2.0000000e+00    9.9303000e+04    2.6186600e+05
  6.1015910e+03    2.0000000e+00    9.9227000e+04    2.6362100e+05
  6.1055270e+03    2.0000000e+00    9.9345000e+04    2.6564800e+05
  6.1094830e+03    2.0000000e+00    9.9216000e+04    2.6698200e+05
  6.1134610e+03    2.0000000e+00    9.9337000e+04    2.6903900e+05
  6.1174600e+03    2.0000000e+00    9.9214000e+04    2.7063100e+05
  6.1214500e+03    2.0000000e+00    9.9219000e+04    2.7225200e+05
  6.1254590e+03    2.0000000e+00    9.9342000e+04    2.7465200e+05
  6.1294750e+03    2.0000000e+00    9.9197000e+04    2.7620200e+05
  6.1335120e+03    2.0000000e+00    9.9231000e+04    2.7847000e+05
  6.1375220e+03    2.0000000e+00    9.9334000e+04    2.8019500e+05
  6.1415870e+03    2.0000000e+00    9.9216000e+04    2.8178400e+05
  6.1456560e+03    2.0000000e+00    9.9164000e+04    2.8381500e+05
  6.1497310e+03    2.0000000e+00    9.9193000e+04    2.8536500e+05
  6.1538440e+03    2.0000000e+00    9.9185000e+04    2.8725700e+05
  6.1579310e+03    2.0000000e+00    9.9139000e+04    2.8899300e+05
  6.1620710e+03    2.0000000e+00    9.9255000e+04    2.9106700e+05
  6.1661860e+03    2.0000000e+00    9.9247000e+04    2.9306200e+05
  6.1703370e+03    2.0000000e+00    9.9538000e+04    2.9595700e+05
  6.1744950e+03    2.0000000e+00    9.9422000e+04    2.9767000e+05
  6.1786590e+03    2.0000000e+00    9.8833000e+04    2.9818300e+05
  6.1828290e+03    2.0000000e+00    1.0187900e+05    3.1045300e+05
  6.1870200e+03    2.0000000e+00    9.9309000e+04    3.0359200e+05
  6.1912020e+03    2.0000000e+00    9.9303000e+04    3.0594800e+05
  6.1954210e+03    2.0000000e+00    9.9396000e+04    3.0797000e+05
  6.1996630e+03    2.0000000e+00    9.9337000e+04    3.1039400e+05
  6.2038950e+03    2.0000000e+00    9.9574000e+04    3.1297800e+05
  6.2081490e+03    2.0000000e+00    9.9459000e+04    3.1457000e+05
  6.2124090e+03    2.0000000e+00    9.9438000e+04    3.1640500e+05
  6.2166920e+03    2.0000000e+00    9.9492000e+04    3.1898600e+05
  6.2209000e+03    2.0000000e+00    9.9545000e+04    3.2152500e+05
  6.2252590e+03    2.0000000e+00    9.9489000e+04    3.2359700e+05
  6.2295130e+03    2.0000000e+00    9.9541000e+04    3.2581200e+05
  6.2339170e+03    2.0000000e+00    9.9360000e+04    3.2778000e+05
  6.2382480e+03    2.0000000e+00    9.9569000e+04    3.3052100e+05
  6.2426010e+03    2.0000000e+00    9.9379000e+04    3.3225300e+05
  6.2469440e+03    2.0000000e+00    9.9437000e+04    3.3499900e+05
  6.2513260e+03    2.0000000e+00    9.9424000e+04    3.3686200e+05
  6.2557150e+03    2.0000000e+00    9.9519000e+04    3.3976600e+05
  6.2600280e+03    2.0000000e+00    9.9415000e+04    3.4240500e+05
  6.2645120e+03    2.0000000e+00    9.9433000e+04    3.4473900e+05
  6.2689370e+03    2.0000000e+00    9.9422000e+04    3.4734300e+05
  6.2733840e+03    2.0000000e+00    9.9476000e+04    3.4973400e+05
  6.2778060e+03    2.0000000e+00    9.9425000e+04    3.5189100e+05
  6.2822830e+03    2.0000000e+00    9.9475000e+04    3.5494300e+05
  6.2867510e+03    2.0000000e+00    9.9383000e+04    3.5749100e+05
  6.2912420e+03    2.0000000e+00    9.9448000e+04    3.5976600e+05
  6.2957070e+03    2.0000000e+00    9.9342000e+04    3.6213500e+05
  6.3002280e+03    2.0000000e+00    9.9461000e+04    3.6457100e+05

File: data/VO.xdi
#XDI/1.1  Epics StepScan File / 2.0
# Scan.start_time: 2005-07-24 05:36:09
# Legend.Start:  Column.N: Name units || EpicsPV
# Column.1: energy eV || 13BMA:E:Energy.VAL
# Column.2: counttime counts || 13BMD:scaler1.TP
# Column.3: i0 counts || 13BMD:scaler1_calc2.VAL
# Column.4: itrans counts || 13BMD:scaler1_calc3.VAL
# Legend.End: here
# Scan.end_time: 2005-07-24 05:55:43
# ExtraPVs.Start: Family.Member: Value || PV
# Element.symbol:  V
# Element.edge:  K
# Sample.name:  VO
# Sample.prep:  powder on tape, sample from Alfa Aesar
# Facility.name:  APS
# Beamline.name:  13-BM-D
# Beamline.xray_source:  bending magnet
# Mono.d_spacing:  3.13555
# Mono.name: Si(111)
# Beamline.Storage_Ring_Current: 102.047 || S:SRcurrentAI.VAL
# Beamline.FOE_Mono_angle_readback: 21.6265 || 13BMA:m17.RBV
# Beamline.Mono_Energy_drive_val: 5365.0000 || 13BMA:E:Energy.VAL
# Beamline.Mono_Energy_readback: 5364.4875 || 13BMA:E:E_RBV
# Beamline.Mono_Beam_Offset: 24.0000 || 13BMA:E:height.VAL
# Beamline.I0_sensitivity_value: 5 || 13BMD:A3sens_num.VAL
# Beamline.I0_sensitivity_value: nA/V || 13BMD:A3sens_unit.VAL
# Beamline.I1_sensitivity_value: 50 || 13BMD:A2sens_num.VAL
# Beamline.I1_sensitivity_value: pA/V || 13BMD:A2sens_unit.VAL
# Beamline.FOE_Mono_Yout: 13.7898 || 13BMA:m10.VAL
# Beamline.FOE_Mono_Yin: 14.0184 || 13BMA:m11.VAL
# Beamline.FOE_Mono_Yup: 13.6631 || 13BMA:m12.VAL
# Beamline.FOE_Mono_Cage_Y: -0.360 || 13BMA:m13.VAL
# Beamline.FOE_Mono_Z: 33.145 || 13BMA:m14.VAL
# Beamline.FOE_Mono_angle: 21.6243 || 13BMA:m17.VAL
# Beamline.BMD_Horiz_Width: 4.000 || 13BMD:BMDHt2.C
# Beamline.BMD_Horiz_Center: -0.500 || 13BMD:BMDHt2.D
# Beamline.BMD_Vertical_Width: 1.000 || 13BMD:BMDVt2.C
# Beamline.BMD_Vertical_Center: -12.200 || 13BMD:BMDVt2.D
# Beamline.CCD_X: 25.490 || 13BMD:m33.VAL
# Beamline.CCD_Y: 59.800 || 13BMD:m34.VAL
# Beamline.CCD_Z: -9.000 || 13BMD:m35.VAL
# ExtraPVs.End: here
# ScanParameters.Start: Scan.Member: Value
# ScanParameters.E0: 5465.00
# ScanParameters.Legend: Start       Stop       Step       Npts       Time   Kspace?
# ScanParameters.Region1: -100.00    -20.000     5.0000     17.000     2.0000   0
# ScanParameters.Region2: -20.000     30.000    0.25000     201.00     2.0000   0
# ScanParameters.Region3: 2.8061     14.806   0.040000     301.00     2.0000   1
# ScanParameters.End: here
#-------------------------
#  energy  counttime  i0  itrans
  5.3649830e+03    2.0000000e+00    1.0030000e+05    8.5213000e+04
  5.3700080e+03    2.0000000e+00    1.0376100e+05    8.9179000e+04
  5.3750070e+03    2.0000000e+00    1.0361600e+05    8.9290000e+04
  5.3800040e+03    2.0000000e+00    1.0324900e+05    8.9441000e+04
  5.3850000e+03    2.0000000e+00    1.0298200e+05    9.0297000e+04
  5.3899930e+03    2.0000000e+00    1.0277100e+05    9.1299000e+04
  5.3949600e+03    2.0000000e+00    1.0264000e+05    9.2210000e+04
  5.3999860e+03    2.0000000e+00    1.0246100e+05    9.3355000e+04
  5.4049970e+03    2.0000000e+00    1.0190800e+05    9.3509000e+04
  5.4100190e+03    2.0000000e+00    1.0090500e+05    9.3083000e+04
  5.4150020e+03    2.0000000e+00    9.9834000e+04    9.2812000e+04
  5.4200070e+03    2.0000000e+00    9.9417000e+04    9.3453000e+04
  5.4249990e+03    2.0000000e+00    9.9331000e+04    9.4478000e+04
  5.4299990e+03    2.0000000e+00    9.9255000e+04    9.5491000e+04
  5.4350100e+03    2.0000000e+00    9.8758000e+04    9.6075000e+04
  5.4400070e+03    2.0000000e+00    9.9751000e+04    9.8139000e+04
  5.4450010e+03    2.0000000e+00    9.9351000e+04    9.8616000e+04
  5.4452570e+03    2.0000000e+00    9.9768000e+04    9.9025000e+04
  5.4455010e+03    2.0000000e+00    1.0001600e+05    9.9243000e+04
  5.4457570e+03    2.0000000e+00    1.0006800e+05    9.9527000e+04
  5.4460130e+03    2.0000000e+00    1.0007400e+05    9.9494000e+04
  5.4462570e+03    2.0000000e+00    1.0008300e+05    9.9503000e+04
  5.4465010e+03    2.0000000e+00    1.0007000e+05    9.9633000e+04
  5.4467700e+03    2.0000000e+00    1.0006300e+05    9.9428000e+04
  5.4470010e+03    2.0000000e+00    1.0004700e+05    9.9632000e+04
  5.4472570e+03    2.0000000e+00    1.0003100e+05    9.9639000e+04
  5.4475140e+03    2.0000000e+00    1.0003200e+05    9.9722000e+04
  5.4477580e+03    2.0000000e+00    1.0002600e+05    9.9639000e+04
  5.4480150e+03    2.0000000e+00    1.0002100e+05    9.9615000e+04
  5.4482580e+03    2.0000000e+00    1.0001700e+05    9.9715000e+04
  5.4485150e+03    2.0000000e+00    1.0003200e+05    9.9763000e+04
  5.4487470e+03    2.0000000e+00    1.0000200e+05    9.9901000e+04
  5.4490030e+03    2.0000000e+00    1.0000300e+05    9.9833000e+04
  5.4492600e+03    2.0000000e+00    1.0001200e+05    9.9878000e+04
  5.4495040e+03    2.0000000e+00    1.0000600e+05    9.9874000e+04
  5.4497600e+03    2.0000000e+00    9.9964000e+04    9.9896000e+04
  5.4500050e+03    2.0000000e+00    9.9963000e+04    1.0003200e+05
  5.4502500e+03    2.0000000e+00    9.9977000e+04    9.9993000e+04
  5.4505060e+03    2.0000000e+00    9.9945000e+04    1.0004300e+05
  5.4507500e+03    2.0000000e+00    9.9952000e+04    1.0006500e+05
  5.4510190e+03    2.0000000e+00    9.9920000e+04    1.0017600e+05
  5.4512640e+03    2.0000000e+00    9.9932000e+04    1.0005400e+05
  5.4515080e+03    2.0000000e+00    9.9904000e+04    1.0009600e+05
  5.4517650e+03    2.0000000e+00    9.9825000e+04    9.9925000e+04
  5.4520090e+03    2.0000000e+00    9.9676000e+04    9.9868000e+04
  5.4522540e+03    2.0000000e+00    9.9775000e+04    1.0003700e+05
  5.4524980e+03    2.0000000e+00    1.0022600e+05    1.0036200e+05
  5.4527550e+03    2.0000000e+00    1.0007300e+05    1.0034700e+05
  5.4530000e+03    2.0000000e+00    9.9967000e+04    1.0032400e+05
  5.4532570e+03    2.0000000e+00    9.9891000e+04    1.0022500e+05
  5.4535010e+03    2.0000000e+00    9.9869000e+04    1.0015700e+05
  5.4537580e+03    2.0000000e+00    9.9838000e+04    1.0003200e+05
  5.4540030e+03    2.0000000e+00    9.9846000e+04    1.0026800e+05
  5.4542600e+03    2.0000000e+00    9.9828000e+04    1.0026300e+05
  5.4545050e+03    2.0000000e+00    9.9824000e+04    1.0006100e+05
  5.4547620e+03    2.0000000e+00    9.9816000e+04    1.0010400e+05
  5.4550060e+03    2.0000000e+00    9.9824000e+04    1.0019600e+05
  5.4552510e+03    2.0000000e+00    9.9822000e+04    1.0022200e+05
  5.4554970e+03    2.0000000e+00    9.9820000e+04    1.0013100e+05
  5.4557530e+03    2.0000000e+00    9.9814000e+04    1.0015200e+05
  5.4559990e+03    2.0000000e+00    9.9809000e+04    1.0028700e+05
  5.4562550e+03    2.0000000e+00    9.9829000e+04    1.0016100e+05
  5.4565130e+03    2.0000000e+00    9.9809000e+04    1.0026000e+05
  5.4567580e+03    2.0000000e+00    9.9819000e+04    1.0030300e+05
  5.4570020e+03    2.0000000e+00    9.9797000e+04    1.0019700e+05
  5.4572480e+03    2.0000000e+00    9.9779000e+04    1.0019700e+05
  5.4575050e+03    2.0000000e+00    9.9749000e+04    1.0015200e+05
  5.4577500e+03    2.0000000e+00    9.9774000e+04    1.0014200e+05
  5.4580080e+03    2.0000000e+00    9.9742000e+04    1.0006400e+05
  5.4582520e+03    2.0000000e+00    9.9730000e+04    1.0004400e+05
  5.4585100e+03    2.0000000e+00    9.9882000e+04    1.0024200e+05
  5.4587550e+03    2.0000000e+00    1.0000000e+05    1.0020100e+05
  5.4590000e+03    2.0000000e+00    1.0009700e+05    1.0034600e+05
  5.4592710e+03    2.0000000e+00    1.0010400e+05    1.0042500e+05
  5.4595030e+03    2.0000000e+00    1.0009500e+05    1.0023100e+05
  5.4597490e+03    2.0000000e+00    1.0010000e+05    1.0013800e+05
  5.4600060e+03    2.0000000e+00    1.0007100e+05    1.0021900e+05
  5.4602510e+03    2.0000000e+00    1.0009400e+05    1.0012600e+05
  5.4604970e+03    2.0000000e+00    1.0010200e+05    1.0000300e+05
  5.4607540e+03    2.0000000e+00    1.0010400e+05    9.9936000e+04
  5.4610000e+03    2.0000000e+00    1.0006700e+05    9.9928000e+04
  5.4612580e+03    2.0000000e+00    1.0008200e+05    9.9653000e+04
  5.4615150e+03    2.0000000e+00    1.0005400e+05    9.9481000e+04
  5.4617480e+03    2.0000000e+00    1.0005800e+05    9.9544000e+04
  5.4620060e+03    2.0000000e+00    1.0005200e+05    9.9382000e+04
  5.4622640e+03    2.0000000e+00    1.0003300e+05    9.9132000e+04
  5.4625100e+03    2.0000000e+00    1.0004000e+05    9.8978000e+04
  5.4627550e+03    2.0000000e+00    1.0002500e+05    9.8677000e+04
  5.4630000e+03    2.0000000e+00    1.0000900e+05    9.8699000e+04
  5.4632590e+03    2.0000000e+00    1.0003800e+05    9.8491000e+04
  5.4635040e+03    2.0000000e+00    1.0002300e+05    9.8214000e+04
  5.4637500e+03    2.0000000e+00    1.0001000e+05    9.7768000e+04
  5.4640080e+03    2.0000000e+00    9.9992000e+04    9.7552000e+04
  5.4642660e+03    2.0000000e+00    9.9996000e+04    9.7161000e+04
  5.4644990e+03    2.0000000e+00    9.9964000e+04    9.6761000e+04
  5.4647570e+03    2.0000000e+00    9.9986000e+04    9.6112000e+04
  5.4650030e+03    2.0000000e+00    9.9965000e+04    9.5439000e+04
  5.4652610e+03    2.0000000e+00    9.9958000e+04    9.4717000e+04
  5.4655070e+03    2.0000000e+00    9.9929000e+04    9.3433000e+04
  5.4657650e+03    2.0000000e+00    9.9947000e+04    9.1941000e+04
  5.4659990e+03    2.0000000e+00    9.9949000e+04    8.9670000e+04
  5.4662690e+03    2.0000000e+00    9.9920000e+04    8.6364000e+04
  5.4665030e+03    2.0000000e+00    9.9915000e+04    8.2501000e+04
  5.4667490e+03    2.0000000e+00    9.9918000e+04    7.8166000e+04
  5.4670070e+03    2.0000000e+00    9.9911000e+04    7.3655000e+04
  5.4672530e+03    2.0000000e+00    9.9896000e+04    7.0336000e+04
  5.4674990e+03    2.0000000e+00    9.9906000e+04    6.7505000e+04
  5.4677700e+03    2.0000000e+00    9.9871000e+04    6.4703000e+04
  5.4680030e+03    2.0000000e+00    9.9860000e+04    6.2534000e+04
  5.4682500e+03    2.0000000e+00    9.9870000e+04    6.0138000e+04
  5.4685080e+03    2.0000000e+00    9.9874000e+04    5.7655000e+04
  5.4687540e+03    2.0000000e+00    9.9857000e+04    5.5417000e+04
  5.4690130e+03    2.0000000e+00    9.9844000e+04    5.3179000e+04
  5.4692470e+03    2.0000000e+00    9.9847000e+04    5.0550000e+04
  5.4695050e+03    2.0000000e+00    9.9813000e+04    4.7613000e+04
  5.4697510e+03    2.0000000e+00    9.9821000e+04    4.5068000e+04
  5.4699980e+03    2.0000000e+00    9.9833000e+04    4.2102000e+04
  5.4702560e+03    2.0000000e+00    9.9812000e+04    3.9139000e+04
  5.4705020e+03    2.0000000e+00    9.9778000e+04    3.6385000e+04
  5.4707490e+03    2.0000000e+00    9.9814000e+04    3.3929000e+04
  5.4710200e+03    2.0000000e+00    9.9794000e+04    3.2473000e+04
  5.4712540e+03    2.0000000e+00    9.9792000e+04    3.2232000e+04
  5.4715000e+03    2.0000000e+00    9.9789000e+04    3.2716000e+04
  5.4717470e+03    2.0000000e+00    9.9887000e+04    3.3155000e+04
  5.4720050e+03    2.0000000e+00    9.9976000e+04    3.3232000e+04
  5.4722520e+03    2.0000000e+00    1.0016400e+05    3.2935000e+04
  5.4724990e+03    2.0000000e+00    1.0017800e+05    3.2163000e+04
  5.4727700e+03    2.0000000e+00    1.0015400e+05    3.0845000e+04
  5.4730030e+03    2.0000000e+00    1.0016200e+05    2.9509000e+04
  5.4732500e+03    2.0000000e+00    1.0014600e+05    2.7705000e+04
  5.4734970e+03    2.0000000e+00    1.0015100e+05    2.6064000e+04
  5.4737690e+03    2.0000000e+00    1.0013100e+05    2.4339000e+04
  5.4740030e+03    2.0000000e+00    1.0013400e+05    2.2707000e+04
  5.4742500e+03    2.0000000e+00    1.0011100e+05    2.1173000e+04
  5.4745090e+03    2.0000000e+00    1.0010400e+05    2.0000000e+04
  5.4747550e+03    2.0000000e+00    1.0011100e+05    1.8910000e+04
  5.4750140e+03    2.0000000e+00    1.0011600e+05    1.7954000e+04
  5.4752610e+03    2.0000000e+00    1.0009000e+05    1.7063000e+04
  5.4755080e+03    2.0000000e+00    1.0009900e+05    1.6378000e+04
  5.4757540e+03    2.0000000e+00    1.0006200e+05    1.5599000e+04
  5.4760010e+03    2.0000000e+00    1.0007000e+05    1.4977000e+04
  5.4762490e+03    2.0000000e+00    1.0007200e+05    1.4446000e+04
  5.4765070e+03    2.0000000e+00    1.0007000e+05    1.3803000e+04
  5.4767540e+03    2.0000000e+00    1.0004200e+05    1.3191000e+04
  5.4770010e+03    2.0000000e+00    1.0004800e+05    1.2674000e+04
  5.4772480e+03    2.0000000e+00    1.0005000e+05    1.2193000e+04
  5.4775080e+03    2.0000000e+00    1.0002400e+05    1.1637000e+04
  5.4777550e+03    2.0000000e+00    1.0002100e+05    1.1071000e+04
  5.4780010e+03    2.0000000e+00    1.0001700e+05    1.0541000e+04
  5.4782610e+03    2.0000000e+00    1.0001400e+05    1.0005000e+04
  5.4785080e+03    2.0000000e+00    1.0000100e+05    9.4330000e+03
  5.4787550e+03    2.0000000e+00    1.0002300e+05    8.9880000e+03
  5.4790150e+03    2.0000000e+00    9.9970000e+04    8.5240000e+03
  5.4792500e+03    2.0000000e+00    9.9971000e+04    8.0850000e+03
  5.4794970e+03    2.0000000e+00    9.9979000e+04    7.6680000e+03
  5.4797560e+03    2.0000000e+00    9.9979000e+04    7.3260000e+03
  5.4800030e+03    2.0000000e+00    9.9948000e+04    6.9350000e+03
  5.4802510e+03    2.0000000e+00    9.9966000e+04    6.6210000e+03
  5.4804990e+03    2.0000000e+00    9.9935000e+04    6.2830000e+03
  5.4807580e+03    2.0000000e+00    9.9939000e+04    6.0160000e+03
  5.4810050e+03    2.0000000e+00    9.9927000e+04    5.7270000e+03
  5.4812530e+03    2.0000000e+00    9.9932000e+04    5.4570000e+03
  5.4815000e+03    2.0000000e+00    9.9920000e+04    5.2660000e+03
  5.4817470e+03    2.0000000e+00    9.9922000e+04    5.0110000e+03
  5.4820200e+03    2.0000000e+00    9.9925000e+04    4.7940000e+03
  5.4822670e+03    2.0000000e+00    9.9915000e+04    4.6020000e+03
  5.4825020e+03    2.0000000e+00    9.9895000e+04    4.3390000e+03
  5.4827500e+03    2.0000000e+00    9.9898000e+04    4.1480000e+03
  5.4829970e+03    2.0000000e+00    9.9912000e+04    4.0220000e+03
  5.4832570e+03    2.0000000e+00    9.9860000e+04    3.7390000e+03
  5.4835170e+03    2.0000000e+00    9.9882000e+04    3.5940000e+03
  5.4837520e+03    2.0000000e+00    9.9868000e+04    3.3710000e+03
  5.4840000e+03    2.0000000e+00    9.9853000e+04    3.1940000e+03
  5.4842480e+03    2.0000000e+00    9.9832000e+04    3.0170000e+03
  5.4845070e+03    2.0000000e+00    9.9839000e+04    2.9290000e+03
  5.4847680e+03    2.0000000e+00    9.9833000e+04    2.8140000e+03
  5.4850030e+03    2.0000000e+00    9.9813000e+04    2.7080000e+03
  5.4852500e+03    2.0000000e+00    9.9795000e+04    2.6020000e+03
  5.4854990e+03    2.0000000e+00    9.9786000e+04    2.5570000e+03
  5.4857590e+03    2.0000000e+00    9.9705000e+04    2.5230000e+03
  5.4860060e+03    2.0000000e+00    9.9564000e+04    2.4480000e+03
  5.4862670e+03    2.0000000e+00    9.9251000e+04    2.5720000e+03
  5.4865020e+03    2.0000000e+00    9.9274000e+04    2.5400000e+03
  5.4867500e+03    2.0000000e+00    1.0048200e+05    2.5430000e+03
  5.4869980e+03    2.0000000e+00    1.0061500e+05    2.5380000e+03
  5.4872580e+03    2.0000000e+00    9.9976000e+04    2.5480000e+03
  5.4875060e+03    2.0000000e+00    9.9708000e+04    2.5680000e+03
  5.4877670e+03    2.0000000e+00    9.9680000e+04    2.6410000e+03
  5.4880020e+03    2.0000000e+00    9.9696000e+04    2.6520000e+03
  5.4882500e+03    2.0000000e+00    9.9691000e+04    2.7240000e+03
  5.4884980e+03    2.0000000e+00    9.9709000e+04    2.7920000e+03
  5.4887460e+03    2.0000000e+00    9.9713000e+04    2.8510000e+03
  5.4890190e+03    2.0000000e+00    9.9689000e+04    2.9450000e+03
  5.4892550e+03    2.0000000e+00    9.9717000e+04    2.9960000e+03
  5.4895160e+03    2.0000000e+00    9.9711000e+04    3.0600000e+03
  5.4897640e+03    2.0000000e+00    9.9700000e+04    3.1040000e+03
  5.4900120e+03    2.0000000e+00    9.9676000e+04    3.0780000e+03
  5.4902480e+03    2.0000000e+00    9.9683000e+04    3.2060000e+03
  5.4905080e+03    2.0000000e+00    9.9690000e+04    3.2460000e+03
  5.4907570e+03    2.0000000e+00    9.9669000e+04    3.2710000e+03
  5.4910050e+03    2.0000000e+00    9.9644000e+04    3.2970000e+03
  5.4912530e+03    2.0000000e+00    9.9653000e+04    3.3530000e+03
  5.4915010e+03    2.0000000e+00    9.9644000e+04    3.3700000e+03
  5.4917500e+03    2.0000000e+00    9.9649000e+04    3.4500000e+03
  5.4919990e+03    2.0000000e+00    9.9638000e+04    3.4590000e+03
  5.4922590e+03    2.0000000e+00    9.9627000e+04    3.5200000e+03
  5.4925080e+03    2.0000000e+00    9.9629000e+04    3.5920000e+03
  5.4927560e+03    2.0000000e+00    9.9598000e+04    3.6110000e+03
  5.4930050e+03    2.0000000e+00    9.9592000e+04    3.5800000e+03
  5.4932530e+03    2.0000000e+00    9.9609000e+04    3.6070000e+03
  5.4935010e+03    2.0000000e+00    9.9585000e+04    3.6460000e+03
  5.4937500e+03    2.0000000e+00    9.9587000e+04    3.6780000e+03
  5.4939990e+03    2.0000000e+00    9.9559000e+04    3.6810000e+03
  5.4942480e+03    2.0000000e+00    9.9563000e+04    3.6770000e+03
  5.4945090e+03    2.0000000e+00    9.9548000e+04    3.7310000e+03
  5.4947570e+03    2.0000000e+00    9.9547000e+04    3.7420000e+03
  5.4950190e+03    2.0000000e+00    9.9545000e+04    3.7620000e+03
  5.4958640e+03    2.0000000e+00    9.9511000e+04    3.7220000e+03
  5.4967350e+03    2.0000000e+00    9.9446000e+04    3.6150000e+03
  5.4976190e+03    2.0000000e+00    9.9492000e+04    3.5850000e+03
  5.4985150e+03    2.0000000e+00    9.9478000e+04    3.5040000e+03
  5.4994370e+03    2.0000000e+00    9.9481000e+04    3.5170000e+03
  5.5003590e+03    2.0000000e+00    9.9462000e+04    3.4480000e+03
  5.5012930e+03    2.0000000e+00    9.9457000e+04    3.4890000e+03
  5.5022410e+03    2.0000000e+00    9.9454000e+04    3.5150000e+03
  5.5031890e+03    2.0000000e+00    9.9427000e+04    3.5910000e+03
  5.5041620e+03    2.0000000e+00    9.9387000e+04    3.6930000e+03
  5.5051610e+03    2.0000000e+00    9.9404000e+04    3.7720000e+03
  5.5061470e+03    2.0000000e+00    9.9398000e+04    3.8440000e+03
  5.5071460e+03    2.0000000e+00    9.9362000e+04    3.8920000e+03
  5.5081710e+03    2.0000000e+00    9.9519000e+04    4.1080000e+03
  5.5092220e+03    2.0000000e+00    9.9668000e+04    4.1520000e+03
  5.5102470e+03    2.0000000e+00    9.9777000e+04    4.3140000e+03
  5.5112980e+03    2.0000000e+00    9.9779000e+04    4.4170000e+03
  5.5123750e+03    2.0000000e+00    9.9754000e+04    4.4960000e+03
  5.5134510e+03    2.0000000e+00    9.9697000e+04    4.6030000e+03
  5.5145540e+03    2.0000000e+00    9.9710000e+04    4.6900000e+03
  5.5156570e+03    2.0000000e+00    9.9647000e+04    4.7520000e+03
  5.5167720e+03    2.0000000e+00    9.9686000e+04    4.7800000e+03
  5.5179010e+03    2.0000000e+00    9.9665000e+04    4.7780000e+03
  5.5190430e+03    2.0000000e+00    9.9617000e+04    4.8170000e+03
  5.5202110e+03    2.0000000e+00    9.9637000e+04    4.9430000e+03
  5.5213670e+03    2.0000000e+00    9.9688000e+04    4.8450000e+03
  5.5225480e+03    2.0000000e+00    9.9678000e+04    4.8760000e+03
  5.5237300e+03    2.0000000e+00    9.9635000e+04    4.7910000e+03
  5.5249370e+03    2.0000000e+00    9.9604000e+04    4.8140000e+03
  5.5261460e+03    2.0000000e+00    9.9625000e+04    4.7350000e+03
  5.5273920e+03    2.0000000e+00    9.9593000e+04    4.7450000e+03
  5.5286140e+03    2.0000000e+00    9.9581000e+04    4.6900000e+03
  5.5298740e+03    2.0000000e+00    9.9587000e+04    4.5600000e+03
  5.5311350e+03    2.0000000e+00    9.9557000e+04    4.5210000e+03
  5.5324210e+03    2.0000000e+00    9.9595000e+04    4.4310000e+03
  5.5337090e+03    2.0000000e+00    9.9562000e+04    4.3480000e+03
  5.5349970e+03    2.0000000e+00    9.9496000e+04    4.3310000e+03
  5.5363230e+03    2.0000000e+00    9.9549000e+04    4.2340000e+03
  5.5376250e+03    2.0000000e+00    9.9519000e+04    4.1840000e+03
  5.5389660e+03    2.0000000e+00    9.9501000e+04    4.1570000e+03
  5.5403190e+03    2.0000000e+00    9.9515000e+04    4.1410000e+03
  5.5416740e+03    2.0000000e+00    9.9473000e+04    4.0410000e+03
  5.5430550e+03    2.0000000e+00    9.9495000e+04    4.0960000e+03
  5.5444490e+03    2.0000000e+00    9.9500000e+04    4.0980000e+03
  5.5458310e+03    2.0000000e+00    9.9474000e+04    4.1190000e+03
  5.5472390e+03    2.0000000e+00    9.9470000e+04    4.1800000e+03
  5.5486610e+03    2.0000000e+00    9.9446000e+04    4.1690000e+03
  5.5500960e+03    2.0000000e+00    9.9457000e+04    4.2660000e+03
  5.5515450e+03    2.0000000e+00    9.9486000e+04    4.3070000e+03
  5.5530070e+03    2.0000000e+00    9.9493000e+04    4.4120000e+03
  5.5544820e+03    2.0000000e+00    9.9400000e+04    4.5130000e+03
  5.5559720e+03    2.0000000e+00    9.9450000e+04    4.5200000e+03
  5.5574500e+03    2.0000000e+00    9.9403000e+04    4.5700000e+03
  5.5589660e+03    2.0000000e+00    9.9387000e+04    4.5520000e+03
  5.5604960e+03    2.0000000e+00    9.9403000e+04    4.6140000e+03
  5.5620150e+03    2.0000000e+00    9.9435000e+04    4.5700000e+03
  5.5635600e+03    2.0000000e+00    9.9409000e+04    4.6400000e+03
  5.5651180e+03    2.0000000e+00    9.9434000e+04    4.7550000e+03
  5.5666900e+03    2.0000000e+00    9.9359000e+04    4.5750000e+03
  5.5682760e+03    2.0000000e+00    9.9351000e+04    4.6120000e+03
  5.5698630e+03    2.0000000e+00    9.9327000e+04    4.6500000e+03
  5.5714630e+03    2.0000000e+00    9.9349000e+04    4.6860000e+03
  5.5730910e+03    2.0000000e+00    9.9292000e+04    4.7200000e+03
  5.5747060e+03    2.0000000e+00    9.9282000e+04    4.8470000e+03
  5.5763490e+03    2.0000000e+00    9.9342000e+04    4.8400000e+03
  5.5780050e+03    2.0000000e+00    9.9316000e+04    5.0050000e+03
  5.5796740e+03    2.0000000e+00    9.9435000e+04    5.0750000e+03
  5.5813450e+03    2.0000000e+00    9.9535000e+04    5.1070000e+03
  5.5830430e+03    2.0000000e+00    9.9753000e+04    5.2300000e+03
  5.5847420e+03    2.0000000e+00    9.9775000e+04    5.3030000e+03
  5.5864550e+03    2.0000000e+00    9.9747000e+04    5.2780000e+03
  5.5881820e+03    2.0000000e+00    9.9727000e+04    5.3460000e+03
  5.5899230e+03    2.0000000e+00    9.9732000e+04    5.2610000e+03
  5.5916910e+03    2.0000000e+00    9.9739000e+04    5.3440000e+03
  5.5934350e+03    2.0000000e+00    9.9654000e+04    5.3040000e+03
  5.5952180e+03    2.0000000e+00    9.9728000e+04    5.2740000e+03
  5.5970020e+03    2.0000000e+00    9.9700000e+04    5.3150000e+03
  5.5988010e+03    2.0000000e+00    9.9074000e+04    5.2960000e+03
  5.6006140e+03    2.0000000e+00    1.0014800e+05    5.3240000e+03
  5.6024410e+03    2.0000000e+00    9.9771000e+04    5.3690000e+03
  5.6042820e+03    2.0000000e+00    9.9671000e+04    5.4080000e+03
  5.6061250e+03    2.0000000e+00    9.9609000e+04    5.3620000e+03
  5.6079820e+03    2.0000000e+00    9.9602000e+04    5.3100000e+03
  5.6098530e+03    2.0000000e+00    9.9633000e+04    5.3600000e+03
  5.6117390e+03    2.0000000e+00    9.9586000e+04    5.3020000e+03
  5.6136390e+03    2.0000000e+00    9.9561000e+04    5.3090000e+03
  5.6155530e+03    2.0000000e+00    9.9599000e+04    5.2530000e+03
  5.6174690e+03    2.0000000e+00    9.9562000e+04    5.2030000e+03
  5.6194250e+03    2.0000000e+00    9.9564000e+04    5.2220000e+03
  5.6213700e+03    2.0000000e+00    9.9557000e+04    5.2020000e+03
  5.6233160e+03    2.0000000e+00    9.9538000e+04    5.2040000e+03
  5.6252900e+03    2.0000000e+00    9.9567000e+04    5.2530000e+03
  5.6272780e+03    2.0000000e+00    9.9494000e+04    5.2670000e+03
  5.6292810e+03    2.0000000e+00    9.9540000e+04    5.3440000e+03
  5.6312720e+03    2.0000000e+00    9.9549000e+04    5.4030000e+03
  5.6333040e+03    2.0000000e+00    9.9519000e+04    5.4540000e+03
  5.6353250e+03    2.0000000e+00    9.9493000e+04    5.5670000e+03
  5.6373740e+03    2.0000000e+00    9.9548000e+04    5.6230000e+03
  5.6394230e+03    2.0000000e+00    9.9555000e+04    5.6250000e+03
  5.6414890e+03    2.0000000e+00    9.9517000e+04    5.6770000e+03
  5.6435810e+03    2.0000000e+00    9.9483000e+04    5.8170000e+03
  5.6456630e+03    2.0000000e+00    9.8909000e+04    5.8550000e+03
  5.6477850e+03    2.0000000e+00    1.0008600e+05    5.9130000e+03
  5.6498820e+03    2.0000000e+00    9.9469000e+04    5.9260000e+03
  5.6520210e+03    2.0000000e+00    9.9453000e+04    6.1610000e+03
  5.6541630e+03    2.0000000e+00    9.9423000e+04    6.1640000e+03
  5.6563050e+03    2.0000000e+00    9.9430000e+04    6.1660000e+03
  5.6584760e+03    2.0000000e+00    9.9400000e+04    6.2530000e+03
  5.6606620e+03    2.0000000e+00    9.9380000e+04    6.4260000e+03
  5.6628630e+03    2.0000000e+00    9.9390000e+04    6.3720000e+03
  5.6650520e+03    2.0000000e+00    9.9392000e+04    6.3790000e+03
  5.6672700e+03    2.0000000e+00    9.9400000e+04    6.4660000e+03
  5.6694890e+03    2.0000000e+00    9.9320000e+04    6.5210000e+03
  5.6717370e+03    2.0000000e+00    9.9333000e+04    6.5960000e+03
  5.6739870e+03    2.0000000e+00    9.9315000e+04    6.6050000e+03
  5.6762390e+03    2.0000000e+00    9.9341000e+04    6.6800000e+03
  5.6785330e+03    2.0000000e+00    9.9314000e+04    6.6540000e+03
  5.6808160e+03    2.0000000e+00    9.9351000e+04    6.6800000e+03
  5.6831140e+03    2.0000000e+00    9.9304000e+04    6.6740000e+03
  5.6854270e+03    2.0000000e+00    9.9369000e+04    6.6960000e+03
  5.6877550e+03    2.0000000e+00    9.9396000e+04    6.6720000e+03
  5.6900860e+03    2.0000000e+00    9.9636000e+04    6.6990000e+03
  5.6924450e+03    2.0000000e+00    9.9670000e+04    6.7350000e+03
  5.6948070e+03    2.0000000e+00    9.9667000e+04    6.7550000e+03
  5.6971710e+03    2.0000000e+00    9.9641000e+04    6.7780000e+03
  5.6995630e+03    2.0000000e+00    9.9691000e+04    6.8510000e+03
  5.7019580e+03    2.0000000e+00    9.9581000e+04    6.9710000e+03
  5.7043690e+03    2.0000000e+00    9.9469000e+04    6.9870000e+03
  5.7067950e+03    2.0000000e+00    9.9138000e+04    7.0620000e+03
  5.7092230e+03    2.0000000e+00    9.6099000e+04    7.0480000e+03
  5.7116670e+03    2.0000000e+00    1.0550900e+05    7.6230000e+03
  5.7141270e+03    2.0000000e+00    9.9543000e+04    7.2830000e+03
  5.7166030e+03    2.0000000e+00    9.9369000e+04    7.3570000e+03
  5.7190810e+03    2.0000000e+00    9.9552000e+04    7.4030000e+03
  5.7215740e+03    2.0000000e+00    9.9530000e+04    7.4300000e+03
  5.7240840e+03    2.0000000e+00    9.9593000e+04    7.5390000e+03
  5.7266100e+03    2.0000000e+00    9.9590000e+04    7.6350000e+03
  5.7291380e+03    2.0000000e+00    9.9555000e+04    7.6230000e+03
  5.7316820e+03    2.0000000e+00    9.9553000e+04    7.7450000e+03
  5.7342410e+03    2.0000000e+00    9.9578000e+04    7.7800000e+03
  5.7368040e+03    2.0000000e+00    9.9585000e+04    7.8420000e+03
  5.7393820e+03    2.0000000e+00    9.9566000e+04    7.8020000e+03
  5.7419770e+03    2.0000000e+00    9.9486000e+04    7.8500000e+03
  5.7445880e+03    2.0000000e+00    9.9540000e+04    7.8990000e+03
  5.7472020e+03    2.0000000e+00    9.9504000e+04    7.9290000e+03
  5.7498310e+03    2.0000000e+00    9.9588000e+04    7.9970000e+03
  5.7524630e+03    2.0000000e+00    9.9522000e+04    7.9850000e+03
  5.7551250e+03    2.0000000e+00    9.9513000e+04    8.0070000e+03
  5.7577900e+03    2.0000000e+00    9.7585000e+04    8.0650000e+03
  5.7604720e+03    2.0000000e+00    1.0110300e+05    8.3610000e+03
  5.7631410e+03    2.0000000e+00    9.9636000e+04    8.2370000e+03
  5.7658560e+03    2.0000000e+00    9.9444000e+04    8.2830000e+03
  5.7685730e+03    2.0000000e+00    9.9385000e+04    8.3430000e+03
  5.7713060e+03    2.0000000e+00    9.9441000e+04    8.5040000e+03
  5.7740420e+03    2.0000000e+00    9.9427000e+04    8.5720000e+03
  5.7767950e+03    2.0000000e+00    9.9384000e+04    8.6840000e+03
  5.7795500e+03    2.0000000e+00    9.9390000e+04    8.6530000e+03
  5.7823230e+03    2.0000000e+00    9.9367000e+04    8.7640000e+03
  5.7851120e+03    2.0000000e+00    9.9347000e+04    8.9210000e+03
  5.7879170e+03    2.0000000e+00    9.9379000e+04    8.8770000e+03
  5.7907260e+03    2.0000000e+00    9.9268000e+04    9.0270000e+03
  5.7935510e+03    2.0000000e+00    9.9371000e+04    9.1420000e+03
  5.7963940e+03    2.0000000e+00    9.9411000e+04    9.1780000e+03
  5.7992390e+03    2.0000000e+00    9.9400000e+04    9.2960000e+03
  5.8021020e+03    2.0000000e+00    9.9356000e+04    9.3350000e+03
  5.8049670e+03    2.0000000e+00    9.9381000e+04    9.4020000e+03
  5.8078630e+03    2.0000000e+00    9.9382000e+04    9.4820000e+03
  5.8107340e+03    2.0000000e+00    9.9414000e+04    9.5620000e+03
  5.8136510e+03    2.0000000e+00    9.9330000e+04    9.6670000e+03
  5.8165700e+03    2.0000000e+00    9.9408000e+04    9.6860000e+03
  5.8195070e+03    2.0000000e+00    9.9337000e+04    9.9040000e+03
  5.8224610e+03    2.0000000e+00    9.9355000e+04    9.9420000e+03
  5.8254890e+03    2.0000000e+00    9.9302000e+04    9.9490000e+03
  5.8283790e+03    2.0000000e+00    9.9517000e+04    9.9760000e+03
  5.8313850e+03    2.0000000e+00    9.9600000e+04    1.0135000e+04
  5.8343660e+03    2.0000000e+00    9.9769000e+04    1.0238000e+04
  5.8373790e+03    2.0000000e+00    9.9706000e+04    1.0236000e+04
  5.8403240e+03    2.0000000e+00    9.9811000e+04    1.0274000e+04
  5.8434140e+03    2.0000000e+00    9.9691000e+04    1.0411000e+04
  5.8464510e+03    2.0000000e+00    9.9680000e+04    1.0449000e+04
  5.8495190e+03    2.0000000e+00    9.9667000e+04    1.0519000e+04
  5.8525910e+03    2.0000000e+00    9.9790000e+04    1.0572000e+04
  5.8556810e+03    2.0000000e+00    9.9702000e+04    1.0819000e+04
  5.8587590e+03    2.0000000e+00    9.9730000e+04    1.0739000e+04
  5.8618700e+03    2.0000000e+00    9.9677000e+04    1.0871000e+04
  5.8649700e+03    2.0000000e+00    9.9706000e+04    1.0963000e+04
  5.8680880e+03    2.0000000e+00    9.9635000e+04    1.1061000e+04
  5.8713240e+03    2.0000000e+00    9.9690000e+04    1.1146000e+04
  5.8744200e+03    2.0000000e+00    9.9623000e+04    1.1199000e+04
  5.8775630e+03    2.0000000e+00    9.9654000e+04    1.1294000e+04
  5.8807530e+03    2.0000000e+00    9.9615000e+04    1.1373000e+04
  5.8839460e+03    2.0000000e+00    9.9596000e+04    1.1479000e+04
  5.8871440e+03    2.0000000e+00    9.9234000e+04    1.1614000e+04
  5.8903590e+03    2.0000000e+00    1.0020500e+05    1.1757000e+04
  5.8935770e+03    2.0000000e+00    9.9562000e+04    1.1778000e+04
  5.8968140e+03    2.0000000e+00    9.9554000e+04    1.1875000e+04
  5.9000840e+03    2.0000000e+00    9.9569000e+04    1.2024000e+04
  5.9033290e+03    2.0000000e+00    9.9606000e+04    1.2139000e+04
  5.9066210e+03    2.0000000e+00    9.9557000e+04    1.2213000e+04
  5.9099020e+03    2.0000000e+00    9.9542000e+04    1.2307000e+04
  5.9132020e+03    2.0000000e+00    9.9523000e+04    1.2446000e+04
  5.9165050e+03    2.0000000e+00    9.9591000e+04    1.2525000e+04
  5.9198130e+03    2.0000000e+00    9.9524000e+04    1.2628000e+04
  5.9231680e+03    2.0000000e+00    9.9535000e+04    1.2735000e+04
  5.9265130e+03    2.0000000e+00    9.9481000e+04    1.2762000e+04
  5.9298920e+03    2.0000000e+00    9.9537000e+04    1.2975000e+04
  5.9332450e+03    2.0000000e+00    9.9201000e+04    1.3014000e+04
  5.9366460e+03    2.0000000e+00    1.0025100e+05    1.3285000e+04
  5.9400360e+03    2.0000000e+00    9.9365000e+04    1.3275000e+04
  5.9434450e+03    2.0000000e+00    9.9411000e+04    1.3429000e+04
  5.9468580e+03    2.0000000e+00    9.9502000e+04    1.3548000e+04
  5.9502910e+03    2.0000000e+00    9.9558000e+04    1.3644000e+04
  5.9537420e+03    2.0000000e+00    9.9462000e+04    1.3758000e+04
  5.9571970e+03    2.0000000e+00    9.9451000e+04    1.3981000e+04
  5.9606870e+03    2.0000000e+00    9.9420000e+04    1.4050000e+04
  5.9641660e+03    2.0000000e+00    9.9533000e+04    1.4137000e+04
  5.9676640e+03    2.0000000e+00    9.9424000e+04    1.4338000e+04
  5.9711660e+03    2.0000000e+00    9.9474000e+04    1.4444000e+04
  5.9746730e+03    2.0000000e+00    9.9407000e+04    1.4586000e+04
  5.9782140e+03    2.0000000e+00    9.9464000e+04    1.4779000e+04
  5.9816850e+03    2.0000000e+00    9.8497000e+04    1.4851000e+04
  5.9853090e+03    2.0000000e+00    1.0059900e+05    1.5306000e+04
  5.9888780e+03    2.0000000e+00    9.9388000e+04    1.5161000e+04
  5.9923920e+03    2.0000000e+00    9.9342000e+04    1.5318000e+04
  5.9960450e+03    2.0000000e+00    9.9322000e+04    1.5478000e+04
  5.9996730e+03    2.0000000e+00    9.9383000e+04    1.5578000e+04
  6.0032750e+03    2.0000000e+00    9.9461000e+04    1.5794000e+04
  6.0068970e+03    2.0000000e+00    9.9656000e+04    1.5988000e+04
  6.0105400e+03    2.0000000e+00    9.9804000e+04    1.6146000e+04
  6.0141700e+03    2.0000000e+00    9.9764000e+04    1.6371000e+04
  6.0178520e+03    2.0000000e+00    9.9772000e+04    1.6480000e+04
  6.0215230e+03    2.0000000e+00    9.9773000e+04    1.6617000e+04
  6.0252290e+03    2.0000000e+00    9.9767000e+04    1.6813000e+04
  6.0289250e+03    2.0000000e+00    9.9721000e+04    1.6913000e+04
  6.0326400e+03    2.0000000e+00    9.9711000e+04    1.7199000e+04
  6.0363760e+03    2.0000000e+00    9.9739000e+04    1.7340000e+04
  6.0401170e+03    2.0000000e+00    9.9753000e+04    1.7504000e+04
  6.0438780e+03    2.0000000e+00    9.9768000e+04    1.7656000e+04
  6.0476280e+03    2.0000000e+00    9.9706000e+04    1.7841000e+04
  6.0513840e+03    2.0000000e+00    9.9737000e+04    1.7957000e+04
  6.0551750e+03    2.0000000e+00    9.9749000e+04    1.8180000e+04
  6.0589860e+03    2.0000000e+00    9.9593000e+04    1.8313000e+04
  6.0627720e+03    2.0000000e+00    9.9770000e+04    1.8536000e+04
  6.0666400e+03    2.0000000e+00    9.9750000e+04    1.8620000e+04
  6.0704510e+03    2.0000000e+00    9.9635000e+04    1.8875000e+04
  6.0743130e+03    2.0000000e+00    9.9636000e+04    1.8929000e+04
  6.0781820e+03    2.0000000e+00    9.9566000e+04    1.9187000e+04
  6.0820540e+03    2.0000000e+00    9.9629000e+04    1.9338000e+04
  6.0859320e+03    2.0000000e+00    9.9757000e+04    1.9602000e+04
  6.0898310e+03    2.0000000e+00    9.9612000e+04    1.9688000e+04
  6.0937050e+03    2.0000000e+00    9.9595000e+04    1.9819000e+04
  6.0976450e+03    2.0000000e+00    9.9603000e+04    2.0092000e+04
  6.1015760e+03    2.0000000e+00    9.9584000e+04    2.0175000e+04
  6.1055270e+03    2.0000000e+00    9.9616000e+04    2.0425000e+04
  6.1094830e+03    2.0000000e+00    9.9566000e+04    2.0620000e+04
  6.1134770e+03    2.0000000e+00    9.9634000e+04    2.0796000e+04
  6.1174600e+03    2.0000000e+00    9.9573000e+04    2.1017000e+04
  6.1214500e+03    2.0000000e+00    9.9552000e+04    2.1115000e+04
  6.1254590e+03    2.0000000e+00    9.9654000e+04    2.1324000e+04
  6.1294750e+03    2.0000000e+00    9.9500000e+04    2.1511000e+04
  6.1334800e+03    2.0000000e+00    9.9577000e+04    2.1717000e+04
  6.1375380e+03    2.0000000e+00    9.9630000e+04    2.1969000e+04
  6.1415870e+03    2.0000000e+00    9.9560000e+04    2.2173000e+04
  6.1456560e+03    2.0000000e+00    9.9499000e+04    2.2251000e+04
  6.1497310e+03    2.0000000e+00    9.9474000e+04    2.2529000e+04
  6.1538290e+03    2.0000000e+00    9.9569000e+04    2.2744000e+04
  6.1579310e+03    2.0000000e+00    9.9466000e+04    2.2999000e+04
  6.1620710e+03    2.0000000e+00    9.9521000e+04    2.3073000e+04
  6.1661860e+03    2.0000000e+00    9.9469000e+04    2.3332000e+04
  6.1703210e+03    2.0000000e+00    9.9391000e+04    2.3460000e+04
  6.1744950e+03    2.0000000e+00    9.9313000e+04    2.3728000e+04
  6.1786590e+03    2.0000000e+00    9.8773000e+04    2.3707000e+04
  6.1828120e+03    2.0000000e+00    1.0164500e+05    2.4757000e+04
  6.1870030e+03    2.0000000e+00    9.9179000e+04    2.4343000e+04
  6.1912020e+03    2.0000000e+00    9.9180000e+04    2.4490000e+04
  6.1955010e+03    2.0000000e+00    9.9276000e+04    2.4886000e+04
  6.1996630e+03    2.0000000e+00    9.9215000e+04    2.5449000e+04
  6.2038790e+03    2.0000000e+00    9.9482000e+04    2.5348000e+04
  6.2081320e+03    2.0000000e+00    9.9365000e+04    2.5484000e+04
  6.2124250e+03    2.0000000e+00    9.9375000e+04    2.5731000e+04
  6.2166760e+03    2.0000000e+00    9.9550000e+04    2.5996000e+04
  6.2209810e+03    2.0000000e+00    9.9838000e+04    2.6359000e+04
  6.2252590e+03    2.0000000e+00    9.9755000e+04    2.6572000e+04
  6.2295940e+03    2.0000000e+00    9.9787000e+04    2.6887000e+04
  6.2339170e+03    2.0000000e+00    9.9684000e+04    2.7186000e+04
  6.2382480e+03    2.0000000e+00    9.9840000e+04    2.7512000e+04
  6.2425840e+03    2.0000000e+00    9.9722000e+04    2.7630000e+04
  6.2469440e+03    2.0000000e+00    9.9754000e+04    2.7884000e+04
  6.2513260e+03    2.0000000e+00    9.9675000e+04    2.8168000e+04
  6.2557150e+03    2.0000000e+00    9.9752000e+04    2.8490000e+04
  6.2600770e+03    2.0000000e+00    9.9688000e+04    2.8849000e+04
  6.2645120e+03    2.0000000e+00    9.9675000e+04    2.9021000e+04
  6.2688710e+03    2.0000000e+00    9.9724000e+04    2.9248000e+04
  6.2733510e+03    2.0000000e+00    9.9738000e+04    2.9566000e+04
  6.2777890e+03    2.0000000e+00    9.9703000e+04    2.9826000e+04
  6.2822670e+03    2.0000000e+00    9.9736000e+04    3.0166000e+04
  6.2867350e+03    2.0000000e+00    9.9749000e+04    3.0544000e+04
  6.2912420e+03    2.0000000e+00    9.9722000e+04    3.0688000e+04
  6.2957070e+03    2.0000000e+00    9.9675000e+04    3.1052000e+04
  6.3002280e+03    2.0000000e+00    9.9755000e+04    3.1365000e+04
